Repository: Andrew-V-Bykov/QSPR_MX4_band_gap

# Curated Dataset, Structure–Property Relationships, and Machine Learning Prediction of Band Gaps for One-Dimensional Bismuth(III) and Antimony(III) Halides

## Andrei V. Bykov, Andrei V. Shevelkov

### <i>Lomonosov Moscow State University, Department of Chemistry, Moscow, Russia</i>

## Abstract

Vast structural diversity and remarkable optoelectronic properties of organic-inorganic and all-inorganic metal halides continue to stimulate huge research interest. While the outstanding performance of lead halide perovskites has defined the field of perovskite photovoltaics, concerns regarding lead toxicity and long-term stability have driven the search for lead-free alternatives. Low-dimensional bismuth(III) and antimony(III) halides have emerged as promising candidates; however, their rational design remains hindered by the lack of established structure–property relationships and structure predictive possibilities. In an effort to fill this knowledge gap, we report here an open curated dataset of one-dimensional (1D) bismuth(III) and antimony(III) halides featuring edge-sharing \{MX<sub>4</sub>\}<sup>–</sup> chain-type anions (M – Bi, Sb; X – Cl, Br, I), including experimentally determined optical band gap values. Leveraging crystallographically accessible structural parameters, we constructed two descriptor spaces for compounds with an <i>α</i>-\{MX<sub>4</sub>\}<sup>–</sup> anion-type: a primary space based on M–X bond lengths and X–M–X bond angles (Full Geometric Descriptor Space), and a reduced space comprising average bond lengths and distortion parameters of building units \[MX<sub>6</sub>\] (Reduced Distortion Descriptor Space). Both spaces additionally incorporate descriptors capturing the interchain X···X contacts, anion composition, and crystallographic experiment temperatures. Given the limited data volume, we deliberately employed classical machine learning (ML) algorithms with cross-validation and stability analysis. The resulting models achieve prediction errors of 0.10 and 0.11 eV for the two descriptor spaces, approaching a typical experimental uncertainty of optical band gap determination. The feature importance analysis reveals that geometric descriptors of the inorganic anionic framework dominate over noncovalent interchain interaction descriptors in governing the band gap. To promote reproducibility and further development in the field, we released a complete dataset of group 15 1D-halometallates, trained models, and supporting materials in an open-access repository under the MIT license.

## 📄 Associated Publication

This repository accompanies the manuscript:

> **Curated Dataset, Structure–Property Relationships, and Machine Learning Prediction of Band Gaps for One-Dimensional Bismuth(III) and Antimony(III) Halides**<br>
> *Andrei V. Bykov, Andrei V. Shevelkov*<br>
> Chemistry of Materials, 2026, ASAP<br>
> DOI: [10.1021/acs.chemmater.6c00619](https://doi.org/10.1021/acs.chemmater.6c00619)

If you use this code or dataset in your research, please cite the above publication.

Preprint:

> **Curated Dataset, Structure–Property Relationships and Machine Learning Prediction of Band Gaps for One-Dimensional Bismuth(III) and Antimony(III) Halides**<br>
> *Andrei V. Bykov, Andrei V. Shevelkov*<br>
> ChemRxiv, 2026<br>
> DOI: [10.26434/chemrxiv.15000472/v1](https://doi.org/10.26434/chemrxiv.15000472/v1)

## 📂 Repository Structure

```Plain text
.
├── data/                  # MX4 group 15 metal halide Dataset, Curated Set (task for ML development)
├── models/                # Trained models (.pickle)
├── notebooks/             # Reproducible Jupyter notebooks and Code for future model usage
├── scripts/               # Helper scripts
├── images/                # General figures
├── tables/                # General tables
├── environment.yml
└── LICENSE
```

## ▶️ Reproducing the Results and Future Investigation

To reproduce the workflow run notebooks **1** and **2**.

- Notebook **1_data_analysis.ipynb** contains dataset analysis data and data preparation workflow.

- Notebook **2_band_gap_prediction.ipynb** machine learning development workflow and result interpritations.

- Notebooke **3_future_models_usage.ipynb** contains example how to use trained models for the band gap prediction and aimed for future investigation.

File: data/MX4_Dataset.csv (part 1 of 3)
,Refcode,DOI,Authors,Journal,Journal year,Journal volume,Journal page or number,Cation SMILES,Cation substructure SMILES,Space group,Int Tables number,Temperature,a,b,c,alpha,beta,gamma,V,Z,R factor,MX4 type,M,X,X_t1,X_t2,X_d1,X_d2,X_d3,X_d4,t1_t2,t1_d1,t1_d2,t1_d3,t1_d4,t2_d1,t2_d2,t2_d3,t2_d4,d1_d2,d1_d3,d1_d4,d2_d3,d2_d4,d3_d4,d_average,delta_d,sigma_2,X...X contacts,VdW contacts,N_XX,N_VdW,XX_min,XX_average,VdW_average,Type of bandgap,Bandgap,Bangap estimation comments
0,AGODEI,10.1016/j.mencom.2018.09.012,"P.A.Buikin, A.B.Ilyukhin, A.E.Baranchikov, K.E.Yorov, V.Yu.Kotov",Mendeleev Commun. ,2018,28.0,490,[nH+]1c(N)cccc1,[nH+]1c(N)cccc1,Pbcn,60,150.0,11.8999,15.1567,7.6774,90.0,90.0,90.0,1384.721,4,2.67,alpha,Bi,I,2.9415,2.9415,3.2501,3.0779,3.2501,3.0779,100.505,90.072,94.778,167.921,86.864,167.921,86.864,90.072,94.778,86.451,80.071,91.585,91.585,177.438,86.451,3.0898,0.00166999,27.6812,3.9399 3.9399 3.9399 3.9399 4.4849 4.4849 4.4849 4.4849,3.9399 3.9399 3.9399 3.9399,8.0,4.0,3.9399,4.2124,3.9399,direct,2.0,
1,AGODIM,10.1016/j.mencom.2018.09.012,"P.A.Buikin, A.B.Ilyukhin, A.E.Baranchikov, K.E.Yorov, V.Yu.Kotov",Mendeleev Commun. ,2018,28.0,490,[nH+]1cc(N)ccc1,[nH+]1cc(N)ccc1,P21/c,14,150.0,7.666,14.1101,12.9262,90.0,93.285,90.0,1395.904,4,3.29,alpha,Bi,I,2.9063,2.9142,3.2527,3.0931,3.3108,3.1059,93.176,90.487,91.634,177.585,90.714,176.076,89.931,89.135,93.715,88.559,87.22,87.64,89.067,175.548,88.436,3.0972,0.00242951,4.2499,3.9611 3.9611 4.1119 4.1119 4.1668 4.1668,3.9611 3.9611 4.1119 4.1119 4.1668 4.1668,6.0,6.0,3.9611,4.0799,4.0799,direct,2.07,
2,AGODOS,10.1016/j.mencom.2018.09.012,"P.A.Buikin, A.B.Ilyukhin, A.E.Baranchikov, K.E.Yorov, V.Yu.Kotov",Mendeleev Commun. ,2018,28.0,490,[nH+]1ccc(N)cc1,[nH+]1ccc(N)cc1,Pbcn,60,120.0,12.2131,14.8489,7.5997,90.0,90.0,90.0,1378.214,4,2.07,alpha,Bi,I,2.9566,2.9566,3.1915,3.0724,3.1915,3.0724,98.029,90.864,95.538,169.235,86.183,169.235,86.183,90.864,95.538,86.936,80.996,91.075,91.075,177.386,86.936,3.0735,0.00097359,23.5087,3.9195 3.9195 3.9195 3.9195 4.477 4.477 4.477 4.477,3.9195 3.9195 3.9195 3.9195,8.0,4.0,3.9195,4.1982,3.9195,direct,1.97,
3,AGODOS01,10.1021/acs.inorgchem.9b01439,"Yue-Qiao Hu, Hong-Yan Hui, Wei-Quan Lin, Hong-Qiang Wen, De-Suo Yang, Guo-Dong Feng",Inorg.Chem. ,2019,58.0,16346,[nH+]1ccc(N)cc1,[nH+]1ccc(N)cc1,Pbcn,60,297.0,12.339,14.974,7.746,90.0,90.0,90.0,1431.183,4,1.7,alpha,Bi,I,2.9624,2.9624,3.2304,3.0933,3.2304,3.0933,97.801,90.625,94.803,169.534,86.839,169.534,86.839,90.625,94.803,86.278,81.729,91.836,91.836,177.509,86.278,3.0954,0.0012496,20.9651,3.9932 3.9932 3.9932 3.9932 4.5914 4.5914 4.5914 4.5914,3.9932 3.9932 3.9932 3.9932,8.0,4.0,3.9932,4.2923,3.9932,direct,1.94,
4,AGODOS02,10.1039/D3DT02910G,"G.Abdi, M.Gryl, A.Slawek, E.Kowalewska, T.Mazur, A.Podborska, K.Mech, P.Zawal, A.Pritam, Angelika Kmita, L.Alluhaibi, A.Maximenko, C.Vijayakumar, K.Szacilowski",Dalton Trans. ,2023,52.0,14649,[nH+]1ccc(N)cc1,[nH+]1ccc(N)cc1,Pbcn,60,100.0,12.2049,14.8651,7.6069,90.0,90.0,90.0,1380.097,4,2.02,alpha,Bi,I,2.9619,2.9619,3.1958,3.0777,3.1958,3.0777,98.001,90.945,95.542,169.203,86.181,169.203,86.181,90.945,95.542,86.952,80.858,91.054,91.054,177.382,86.952,3.0785,0.00096218,23.7071,3.9123 3.9123 3.9123 3.9123 4.473 4.473 4.473 4.473,3.9123 3.9123 3.9123 3.9123,8.0,4.0,3.9123,4.1927,3.9123,direct,1.91,
5,AQALEM,10.1080/24701556.2021.1897137,"Jiahua Guo, Yuqi Zhang, Shouwen Jin, Xiaoyun Ye, Kaikai Hu, Weiqiang Xu, Daqi Wang",Inorg.Nano-Metal Chem. ,2021,,1,c1ccccc1C[NH+](C)C,c1ccccc1C[NH+](C)C,Cc,9,298.0,13.167,15.1001,8.1195,90.0,111.175,90.0,1505.345,4,3.0,alpha,Sb,Cl,2.361,2.3992,2.9242,2.4468,3.5908,2.9068,91.124,83.562,91.836,148.346,84.87,173.301,93.258,80.448,94.794,82.873,106.204,88.808,118.902,171.355,65.728,2.7715,0.02441999,176.0434,4.0333 4.0333,,2.0,0.0,4.0333,4.0333,4.0333,,,
6,AYENEZ,10.1039/C6DT03602C,"A.J.Dennington, M.T.Weller",Dalton Trans. ,2016,45.0,17974,[NH2+]1CC[NH2+]CC1,[NH2+]1CC[NH2+]CC1.O.O.O.O,P21/c,14,292.0,7.4697,13.1773,13.9099,90.0,95.109,90.0,1363.719,2,4.51,alpha,Bi,I,2.8921,2.9596,3.2266,3.065,3.3114,3.0907,93.492,90.411,95.753,174.216,89.497,175.62,89.146,92.116,93.791,88.483,84.036,88.227,85.743,173.823,88.717,3.0909,0.00217136,11.4612,3.8001 3.8001 4.4371 4.4371 4.3383 4.3383,3.8001 3.8001,6.0,2.0,3.8001,4.1918,3.8001,direct,2.0,
7,AYENEZ01,10.1039/C6DT03602C,"A.J.Dennington, M.T.Weller",Dalton Trans. ,2016,45.0,17974,[NH2+]1CC[NH2+]CC1,[NH2+]1CC[NH2+]CC1.O.O.O.O,P21/c,14,150.0,7.3508,13.0215,13.9875,90.0,94.588,90.0,1334.572,2,3.83,alpha,Bi,I,2.8911,2.9602,3.2148,3.0582,3.3014,3.0807,93.141,90.55,95.93,173.607,89.079,176.176,89.153,93.164,93.804,89.474,83.165,87.247,85.22,174.042,89.449,3.0844,0.00205994,13.555,3.7611 3.7611 4.3958 4.3958 4.2536 4.2536,3.7611 3.7611,6.0,2.0,3.7611,4.1368,3.7611,direct,2.0,
8,AYENOJ,10.1039/C6DT03602C,"A.J.Dennington, M.T.Weller",Dalton Trans. ,2016,45.0,17974,[NH+](C)1CC[NH2+]CC1,[NH+](C)1CC[NH2+]CC1.O.O.O,P21/c,14,292.0,7.6488,13.1532,13.7033,90.0,96.481,90.0,1369.826,2,4.28,alpha,Bi,I,2.9043,2.9386,3.2369,3.061,3.2887,3.1066,94.62,89.358,94.457,172.756,88.645,174.045,88.264,91.911,94.924,87.01,84.379,89.589,88.861,175.368,87.675,3.0894,0.00208824,11.0706,3.8111 3.8111 4.3571 4.3571 4.2268 4.2268,3.8111 3.8111,6.0,2.0,3.8111,4.1317,3.8111,direct,1.95,
9,AYENOJ01,10.1039/C6DT03602C,"A.J.Dennington, M.T.Weller",Dalton Trans. ,2016,45.0,17974,[NH+](C)1CC[NH2+]CC1,[NH+](C)1CC[NH2+]CC1.O.O.O,P21/c,14,150.0,7.5434,13.0515,13.6716,90.0,96.347,90.0,1337.756,2,3.23,alpha,Bi,I,2.8989,2.9358,3.2161,3.0453,3.2791,3.0993,94.469,89.519,94.33,172.603,88.452,174.546,88.153,92.448,94.979,87.837,83.753,88.837,88.501,175.644,88.342,3.0791,0.00199222,11.4177,3.7647 3.7647 4.3237 4.3237 4.1693 4.1693,3.7647 3.7647 4.1693 4.1693,6.0,4.0,3.7647,4.0859,3.967,direct,1.95,
10,AYEPAX,10.1039/C6DT03602C,"A.J.Dennington, M.T.Weller",Dalton Trans. ,2016,45.0,17974,[NH+](C)1CC[NH+](C)CC1,[NH+](C)1CC[NH+](C)CC1.O.O,P21/c,14,286.0,7.7971,13.0868,13.5505,90.0,97.925,90.0,1369.475,2,4.25,alpha,Bi,I,2.9213,2.928,3.263,3.1181,3.251,3.0641,95.757,92.17,96.257,172.247,87.248,170.778,87.923,88.221,93.36,86.534,84.468,91.715,90.523,176.133,85.874,3.0909,0.00195401,15.109,4.0722 4.0722 4.2439 4.2439 3.8169 3.8169,4.0722 4.0722 3.8169 3.8169,6.0,4.0,3.8169,4.0443,3.9446,direct,1.92,
11,AYEPAX01,10.1039/C6DT03602C,"A.J.Dennington, M.T.Weller",Dalton Trans. ,2016,45.0,17974,[NH+](C)1CC[NH+](C)CC1,[NH+](C)1CC[NH+](C)CC1.O.O,P21/c,14,150.0,7.7293,13.0336,13.499,90.0,97.955,90.0,1346.811,2,3.43,alpha,Bi,I,2.9226,2.9298,3.2553,3.1203,3.2395,3.0558,95.825,92.38,96.461,172.688,87.134,170.743,87.648,88.087,93.227,87.178,84.231,91.451,89.855,176.199,86.479,3.0872,0.00184317,14.9934,4.0148 4.0148 4.2096 4.2096 3.7787 3.7787,4.0148 4.0148 3.7787 3.7787,6.0,4.0,3.7787,4.001,3.8968,direct,1.92,
12,BAWVII,10.1016/j.poly.2022.115768,"Si-Hui Tan, Zhao-Hui Chen, Huan Luo, Ting Liu, Guo-Qing Zhong",Polyhedron ,2022,218.0,115768,c1cc2c(c3c(ccc[nH+]3)cc2)nc1,c1cc2c(c3c(ccc[nH+]3)cc2)nc1,P-1,2,293.0,7.2587,10.1703,12.1042,77.95,75.12,69.334,801.11,2,4.88,alpha,Bi,Cl,2.5012,2.5571,2.9327,2.753,2.9788,2.6991,94.455,90.351,92.792,171.143,89.419,170.824,89.991,90.39,93.489,81.96,85.9,94.372,94.622,175.723,82.879,2.737,0.00414769,19.3696,3.9553,,1.0,0.0,3.9553,3.9553,3.9553,,,
13,BAYFOZ,10.1002/ejic.201601087,"S.Pandey, Anju Nair, A.P.Andrews, A.Venugopal",Eur.J.Inorg.Chem. ,2017,,798,[NH3+]c1c(C(C)C)cccc1C(C)C,[NH3+]c1c(C(C)C)cccc1C(C)C,C2/c,15,296.0,17.694,14.605,7.754,90.0,106.706,90.0,1919.22,4,5.07,alpha,Bi,Br,2.6766,2.6766,3.1235,2.8783,3.1235,2.8783,90.526,89.771,92.018,173.014,89.574,173.014,89.574,89.771,92.018,83.44,90.781,94.963,94.963,177.738,83.44,2.8928,0.00399027,13.1663,6.1553 6.1553 6.1553 6.1553,,4.0,0.0,6.1553,6.1553,6.1553,indirect,1.87,"Probably, there are ingap cation state"
14,BEQQOD,10.1107/S0108270199008264,"M.Bujak, P.Osadczuk, J.Zaleski","Acta Crystallogr.,Sect.C:Cryst.Struct.Commun. ",1999,55.0,1443,CN(C)C(N(C)C)=[NH2+],CN(C)C(N(C)C)=[NH2+],P-1,2,92.0,7.818,8.849,10.333,101.18,104.81,103.72,646.261,1,2.0,alpha,Sb,Cl,2.3681,2.4507,2.9506,2.7972,3.2304,2.503,92.92,83.809,83.948,163.282,86.268,175.628,87.344,86.544,89.304,89.421,97.429,93.366,112.695,169.479,77.019,2.7167,0.01271458,78.847,3.2993,3.2993,1.0,1.0,3.2993,3.2993,3.2993,,,
15,BEQQOD01,10.1107/S0108270199008264,"M.Bujak, P.Osadczuk, J.Zaleski","Acta Crystallogr.,Sect.C:Cryst.Struct.Commun. ",1999,55.0,1443,CN(C)C(N(C)C)=[NH2+],CN(C)C(N(C)C)=[NH2+],P-1,2,295.0,7.873,8.985,10.412,101.55,104.51,103.52,666.563,1,3.5,alpha,Sb,Cl,2.3631,2.4423,2.9776,2.7905,3.2545,2.5009,93.162,84.361,84.582,163.181,86.564,175.144,87.626,87.24,89.164,87.981,96.342,94.845,112.229,170.399,76.627,2.7215,0.01371559,76.1497,3.3537,3.3537,1.0,1.0,3.3537,3.3537,3.3537,,,
16,BEXNOL,10.1016/j.molstruc.2022.134590,"M.Hamdouni, C.Hrizi, H.E.Ahmed, M.Knorr, Anna Krupp, C.Strohmann, S.Chaabouni",J.Mol.Struct. ,2023,1274.0,134590,[nH+]1cccc2ccccc12,[nH+]1cccc2ccccc12,Cc,9,100.0,15.2703,14.2742,7.4001,90.0,117.674,90.0,1428.488,4,5.28,alpha,Bi,I,2.6535,2.7524,3.3204,2.9427,3.2024,2.9275,93.969,91.763,91.407,173.733,89.586,172.049,87.846,92.218,93.968,86.508,82.177,91.576,89.824,177.868,88.987,2.9665,0.00618917,11.2046,4.0696 4.0696 4.7776 4.7776 4.563 4.563,4.0696 4.0696,6.0,2.0,4.0696,4.4701,4.0696,,,
17,CENHEL,10.1039/C7DT04280A,"A.J.Dennington, M.T.Weller",Dalton Trans. ,2018,47.0,3469,[NH+](C)1CC[NH2+]CC1,[NH+](C)1CC[NH2+]CC1.O.O.O,P21/c,14,150.0,7.5306,12.9539,13.6147,90.0,96.086,90.0,1320.637,4,3.64,alpha,Sb,I,2.8278,2.8592,3.2168,2.9883,3.2804,3.0533,94.335,89.616,94.073,172.92,88.16,174.422,88.351,92.03,93.844,87.441,84.254,90.212,89.201,176.748,88.323,3.0376,0.00306311,9.4174,3.8101 3.8101 4.3713 4.3713 4.2034 4.2034,3.8101 3.8101,6.0,2.0,3.8101,4.1283,3.8101,direct,2.17,
18,CENMEQ,10.1039/C7DT04280A,"A.J.Dennington, M.T.Weller",Dalton Trans. ,2018,47.0,3469,OC1[N+](C)=CC=CN1C,OC1[N+](C)=CC=CN1C,P21/c,14,150.0,10.5506,7.6199,19.9962,90.0,95.336,90.0,1600.618,4,4.25,alpha,Sb,I,2.8385,2.8559,3.2656,3.0683,3.2761,2.9886,94.348,94.43,95.552,174.117,87.478,169.054,87.769,89.115,95.912,84.886,82.705,90.994,89.326,175.055,87.435,3.0488,0.00330107,18.529,5.21 4.4286 4.4286 3.8505,3.8505,4.0,1.0,3.8505,4.4794,3.8505,direct,2.13,
19,CENMIU,10.1039/C7DT04280A,"A.J.Dennington, M.T.Weller",Dalton Trans. ,2018,47.0,3469,OC1[N+](C)=CC=CN1C,OC1[N+](C)=CC=CN1C,P21/c,14,150.0,10.6424,7.638,20.0271,90.0,94.986,90.0,1621.776,4,3.73,alpha,Bi,I,2.9174,2.9296,3.2783,3.1222,3.2878,3.0511,94.815,94.864,96.871,174.119,87.284,168.475,87.288,88.83,96.542,85.358,82.05,90.151,87.896,174.115,87.718,3.0977,0.0022977,22.4872,5.1106 4.3158 4.3158 3.7872,3.7872,4.0,1.0,3.7872,4.3824,3.7872,direct,2.05,
20,CENNER,10.1039/C7DT04280A,"A.J.Dennington, M.T.Weller",Dalton Trans. ,2018,47.0,3469,[NH+](C)1CC[NH+](C)CC1,C[NH+]1CC[NH+](C)CC1.O.O,P21/c,14,150.0,7.7213,12.8027,13.4527,90.0,97.377,90.0,1318.839,4,2.64,alpha,Sb,I,2.84,2.8498,3.2435,3.0671,3.2371,2.9895,95.468,91.598,95.029,172.379,87.569,171.317,87.469,88.74,92.776,86.89,84.815,92.559,91.495,177.357,85.881,3.0378,0.00288408,12.8781,4.0091 4.0091 4.2272 4.2272 3.7961 3.7961,4.0091 4.0091 3.7961 3.7961,6.0,4.0,3.7961,4.0108,3.9026,direct,2.12,
21,CENNER01,10.1039/C7DT04280A,"A.J.Dennington, M.T.Weller",Dalton Trans. ,2018,47.0,3469,[NH+](C)1CC[NH+](C)CC1,C[NH+]1CC[NH+](C)CC1.O.O,P21/c,14,150.0,7.5751,12.102,14.5071,90.0,92.63,90.0,1328.521,4,2.9,alpha,Sb,I,2.8206,2.87,3.1943,3.1283,3.2946,2.9418,92.996,89.921,96.747,175.458,91.11,175.916,87.606,90.369,91.686,89.214,86.875,91.116,86.435,172.137,85.739,3.0416,0.00329846,9.7219,4.4177 4.4177 4.8984 4.8984 3.8779 3.8779 3.9119 3.9119,3.8779 3.8779 3.9119 3.9119,8.0,4.0,3.8779,4.2765,3.8949,direct,2.12,
22,CENNUH,10.1039/C7DT04280A,"A.J.Dennington, M.T.Weller",Dalton Trans. ,2018,47.0,3469,CCN1C(C)=[NH+]c2ccccc12,CCN1C(C)=[NH+]c2ccccc12,P21/n,14,150.0,7.5877,17.7055,13.2578,90.0,94.309,90.0,1776.072,4,4.91,alpha,Sb,I,2.8331,2.8373,3.2605,3.0328,3.2717,3.023,95.675,91.245,93.33,171.739,89.335,172.093,88.946,91.576,93.898,86.832,81.805,89.994,90.75,175.897,86.221,3.0431,0.00335636,14.1921,4.0558 4.0558,4.0558 4.0558,2.0,2.0,4.0558,4.0558,4.0558,direct,2.33,
23,CENQIY,10.1039/C7DT04280A,"A.J.Dennington, M.T.Weller",Dalton Trans. ,2018,47.0,3469,CCN1C(C)=[NH+]c2ccccc12,CCN1C(C)=[NH+]c2ccccc12,C2/c,15,150.0,13.3133,17.7312,7.6344,90.0,93.45,90.0,1798.916,4,1.97,alpha,Bi,I,2.9132,2.9132,3.2873,3.0928,3.2873,3.0928,96.118,91.195,94.242,171.953,89.152,171.953,89.152,91.195,94.242,86.956,81.717,89.207,89.207,174.927,86.956,3.0978,0.00243196,15.101,3.9358 3.9358 3.9358 3.9358,3.9358 3.9358 3.9358 3.9358,4.0,4.0,3.9358,3.9358,3.9358,direct,2.03,
24,CIRJIA,10.1002/anie.202309913,"Bo Zhou, Zhenhong Qi, Meiqi Dai, Chang Xing, Dongpeng Yan","Angew.Chem.,Int.Ed. ",2023,62.0,,[nH+]1ccc(N(C)C)cc1,[nH+]1ccc(N(C)C)cc1,P21/c,14,100.0,11.739,15.4066,7.3544,90.0,107.198,90.0,1270.632,4,4.48,alpha,Sb,Cl,2.3969,2.4092,3.1171,2.7089,3.1533,2.5726,93.1,88.1,89.268,175.189,88.887,174.432,89.01,47.947,90.49,85.572,94.937,94.971,94.678,178.059,87.136,2.7263,0.01273701,171.2225,3.9732 3.9192,,2.0,0.0,3.9192,3.9462,3.9192,direct,,
25,COHLAM,10.1515/znb-1984-0903,"D.Brodalla, A.Lipka","Z.Naturforsch.,B:Chem.Sci. ",1984,39.0,1167,OCC[NH+](CCO)CCO,OCC[NH+](CCO)CCO,Pna21,33,295.0,18.437,10.521,7.197,90.0,90.0,90.0,1396.043,4,5.5,alpha,Sb,Cl,2.3923,2.4532,2.902,4.6274,3.3208,2.4026,90.517,83.147,113.847,169.467,91.321,173.623,130.734,84.916,91.549,53.475,101.209,87.882,76.092,127.554,79.345,3.0164,0.06932433,347.9427,3.8668 3.8668,,2.0,0.0,3.8668,3.8668,3.8668,,,
26,COPWEK,10.1021/ic801900r,"N.Louvain, N.Mercier, F.Boucher",Inorg.Chem. ,2009,48.0,879,[NH3+]C1CCC(C(O)=O)CC1,[NH3+]C1CCC(C(O)=O)CC1,P-1,2,293.0,8.1071,9.871,12.271,68.97,83.37,83.48,907.693,2,4.11,alpha,Bi,I,2.9241,2.9663,3.213,3.1947,3.3,3.0294,93.593,90.335,95.757,169.293,89.338,166.156,81.234,94.754,92.088,85.169,83.117,101.236,92.136,171.821,83.671,3.1046,0.00199569,35.6352,4.2727 4.2727 4.4648,,3.0,0.0,4.2727,4.3367,4.2727,direct,2.1,
27,COXWAO,10.1039/b819473d,"Gang Xu, Yan Li, Wei-Wei Zhou, Guo-Jian Wang, Xi-Fa Long, Li-Zhen Cai, Ming-Sheng Wang, Guo-Cong Guo, Jin-Shun Huang, G.Bator, R.Jakubas",J.Mater.Chem. ,2009,19.0,2179,C[N+](C)(C)c1ccc(cc1)C=Cc2cc[n+](C)cc2,C[N+](C)(C)c1ccc(cc1)C=Cc2cc[n+](C)cc2,Pna21,33,293.0,32.458,7.1893,11.7654,90.0,90.0,90.0,2745.46,4,5.91,alpha,Bi,Cl,2.5213,2.5338,2.916,2.7196,2.9739,2.7192,92.8,90.4,92.656,169.65,87.545,170.532,89.061,92.512,97.936,81.929,85.732,91.04,96.136,172.906,83.102,2.7306,0.00396763,24.563,3.971 3.971 3.7877 3.7877,,4.0,0.0,3.7877,3.8794,3.7877,,,
28,COXYUM,10.1021/acs.inorgchem.9b01439,"Yue-Qiao Hu, Hong-Yan Hui, Wei-Quan Lin, Hong-Qiang Wen, De-Suo Yang, Guo-Dong Feng",Inorg.Chem. ,2019,58.0,16346,[nH+]1ccc(N)cc1,[nH+]1ccc(N)cc1,Pca21,29,297.0,7.6794,14.7708,24.7838,90.0,90.0,90.0,2811.248,4,6.61,alpha,Bi Sb,I,2.8354,3.0662,3.0726,3.063,3.3627,3.0726,92.317,92.284,91.196,169.938,90.975,175.346,90.221,87.818,89.841,89.344,87.544,90.43,88.947,176.366,89.126,3.0788,0.00334206,13.4821,4.134 5.0193 3.9458 4.3797 4.2389 3.9566 4.1408,4.134 3.9458 3.9566 4.1408,5.5,4.0,3.9458,4.2593,4.0443,direct,2.03,
29,COXZAT,10.1021/acs.inorgchem.9b01439,"Yue-Qiao Hu, Hong-Yan Hui, Wei-Quan Lin, Hong-Qiang Wen, De-Suo Yang, Guo-Dong Feng",Inorg.Chem. ,2019,58.0,16346,[nH+]1ccc(N)cc1,[nH+]1ccc(N)cc1,P21/c,14,100.0,12.239,14.7424,7.5711,90.0,95.294,90.0,1360.243,4,7.9,alpha,Sb,I,2.7982,2.8762,3.2124,3.0332,3.382,3.0537,94.016,87.74,93.961,169.492,89.619,178.096,89.249,95.756,90.536,89.894,82.544,90.213,90.028,176.42,86.437,3.0593,0.00409554,12.6725,4.0665 4.9671 3.9157 3.9157 4.076 4.2275 4.2275,4.0665 3.9157 3.9157 4.076,7.0,4.0,3.9157,4.1994,3.9935,direct,2.2,
30,COXZAT01,10.1021/acs.inorgchem.9b01439,"Yue-Qiao Hu, Hong-Yan Hui, Wei-Quan Lin, Hong-Qiang Wen, De-Suo Yang, Guo-Dong Feng",Inorg.Chem. ,2019,58.0,16346,[nH+]1ccc(N)cc1,[nH+]1ccc(N)cc1,C2/c,15,296.0,14.336,14.606,7.7473,90.0,118.947,90.0,1419.552,4,3.39,alpha,Sb,I,2.8215,2.8215,3.3335,3.0451,3.3335,3.0451,94.733,89.456,91.474,175.315,90.149,175.315,90.149,89.456,91.474,87.642,86.439,90.611,90.611,177.603,87.642,3.0667,0.00467045,4.721,4.1548 4.1548 4.1548 4.1548 4.1332 4.1332 4.1332 4.1332,4.1548 4.1548 4.1548 4.1548 4.1332 4.1332 4.1332 4.1332,8.0,8.0,4.1332,4.144,4.144,direct,2.2,
31,COXZEX,10.1021/acs.inorgchem.9b01439,"Yue-Qiao Hu, Hong-Yan Hui, Wei-Quan Lin, Hong-Qiang Wen, De-Suo Yang, Guo-Dong Feng",Inorg.Chem. ,2019,58.0,16346,[nH+]1ccc(N)cc1,[nH+]1ccc(N)cc1,P21/c,14,296.0,12.274,14.697,7.6009,90.0,95.568,90.0,1364.664,4,5.9,alpha,Bi,Br I,2.8349,2.9012,3.2199,3.0918,3.3514,3.089,94.482,87.563,94.18,169.667,90.043,177.787,89.811,95.44,91.16,89.197,82.56,89.681,88.733,175.58,86.882,3.0814,0.00325585,12.9003,4.0424 4.9451 3.8761 3.8761 4.06 4.1827 4.1827,4.0424 3.8761 3.8761 4.06 4.1827 4.1827,7.0,6.0,3.8761,4.1664,4.0367,direct,2.13,
32,COXZIB,10.1021/acs.inorgchem.9b01439,"Yue-Qiao Hu, Hong-Yan Hui, Wei-Quan Lin, Hong-Qiang Wen, De-Suo Yang, Guo-Dong Feng",Inorg.Chem. ,2019,58.0,16346,[nH+]1ccc(N)cc1,[nH+]1ccc(N)cc1,I2/a,15,293.0,7.5476,14.2234,12.2607,90.0,92.478,90.0,1314.986,4,2.98,alpha,Sb,Br I,2.7305,2.7305,3.2994,3.014,3.2994,3.014,94.298,89.743,91.537,175.889,90.391,175.889,90.391,89.743,91.537,88.741,86.227,89.191,89.191,177.166,88.741,3.0146,0.00593544,3.85,4.0448 4.0448 4.0448 4.0448 3.9965 3.9965 3.9965 3.9965,4.0448 4.0448 4.0448 4.0448 3.9965 3.9965 3.9965 3.9965,8.0,8.0,3.9965,4.0206,4.0206,direct,2.41,
33,COXZOH,10.1021/acs.inorgchem.9b01439,"Yue-Qiao Hu, Hong-Yan Hui, Wei-Quan Lin, Hong-Qiang Wen, De-Suo Yang, Guo-Dong Feng",Inorg.Chem. ,2019,58.0,16346,[nH+]1ccc(N)cc1,[nH+]1ccc(N)cc1,I2/a,15,100.0,7.5593,14.2735,12.2588,90.0,92.854,90.0,1321.055,2,5.86,alpha,Bi Sb,Br I,2.7825,2.7825,3.278,3.0384,3.278,3.0384,94.234,90.002,91.378,175.74,90.952,175.74,90.952,90.002,91.378,88.497,85.765,88.994,88.994,176.576,88.497,3.033,0.00444997,4.365,4.0183 4.0183 4.0183 4.0183 3.9922 3.9922 3.9922 3.9922,4.0183 4.0183 4.0183 4.0183 3.9922 3.9922 3.9922 3.9922,8.0,8.0,3.9922,4.0052,4.0052,direct,2.27,
34,COXZUN,10.1021/acs.inorgchem.9b01439,"Yue-Qiao Hu, Hong-Yan Hui, Wei-Quan Lin, Hong-Qiang Wen, De-Suo Yang, Guo-Dong Feng",Inorg.Chem. ,2019,58.0,16346,[nH+]1ccc(N)cc1,[nH+]1ccc(N)cc1,P21/c,14,297.0,11.6614,14.0739,7.3443,90.0,94.755,90.0,1201.208,4,1.88,alpha,Bi,Br,2.6428,2.7084,3.0609,2.8877,3.1814,2.8814,93.744,87.014,93.466,169.449,90.012,176.696,89.306,95.781,91.074,87.437,83.734,92.143,91.183,176.47,85.287,2.8938,0.00414386,13.0944,3.7986 3.7986 3.8296 4.1588 4.1588 3.8662,3.7986 3.7986,6.0,2.0,3.7986,3.9351,4.0052,direct,2.55,
35,COXZUN01,10.1107/S2053229620006130,"L.Senior, Anthony Linden","Acta Crystallogr.,Sect.C:Cryst.Struct.Chem. ",2020,76.0,562,[nH+]1ccc(N)cc1,[nH+]1ccc(N)cc1,P21/c,14,160.0,11.6622,14.08143,7.35193,90.0,94.7149,90.0,1203.252,4,2.31,alpha,Bi,Br,2.6431,2.7079,3.062,2.8846,3.1822,2.8787,93.701,87.02,93.451,169.463,90.018,176.605,89.314,95.755,91.047,87.33,83.81,92.271,91.301,176.482,85.181,2.8931,0.0041654,13.1538,3.8043 3.8043 3.8279 4.1632 4.1632 3.8661,,6.0,0.0,3.8043,3.9382,3.8043,direct,2.55,
36,COXZUN02,10.1107/S2056989020003138,"T.P.Mawhinney, Y.Li, D.L.Chance, S.P.Kelley, V.V.Mossine","Acta Crystallogr.,Sect.E:Cryst.Commun. ",2020,76.0,562,[nH+]1ccc(N)cc1,[nH+]1ccc(N)cc1,P21/c,14,160.0,11.6622,14.08143,7.35193,90.0,94.7149,90.0,1203.252,4,2.31,no data,Bi,Br,,,,,,,,,,,,,,,,,,,,,,,,,,,,,,,,direct,2.55,
37,COYBAW,10.1021/acs.inorgchem.9b01439,"Yue-Qiao Hu, Hong-Yan Hui, Wei-Quan Lin, Hong-Qiang Wen, De-Suo Yang, Guo-Dong Feng",Inorg.Chem. ,2019,58.0,16346,[nH+]1ccc(N)cc1,[nH+]1ccc(N)cc1,P21/c,14,100.0,11.4915,14.0271,7.3854,90.0,92.978,90.0,1188.863,4,1.91,alpha,Sb,Br,2.5553,2.6071,3.1371,2.8246,3.27,2.8114,93.862,85.768,91.946,169.385,89.235,176.52,88.278,95.55,89.736,88.277,85.132,93.718,93.231,177.753,85.915,2.8676,0.00820774,12.6046,3.851 3.858 3.858 3.843 4.141 4.141,,6.0,0.0,3.843,3.9487,3.843,direct,2.73,
38,DAFKEF,10.1039/d5tc01874a,"X.Zhang, B.Zhuang, Q.Meng, Z.Wu,  Z.Yi, P.Wang, J.Li, J.Fan, W.Li",J.Mater.Chem.C ,2025,13.0,14224,Nc1ccc2ccccc2[nH+]1,Nc1ccc2ccccc2[nH+]1,P-1,2,293.0,8.1635,9.536,9.5703,86.176,71.264,73.032,674.53,2,2.75,alpha,Sb,Cl,2.3658,2.3985,3.1336,2.8276,3.3263,2.4958,93.395,85.307,84.312,161.548,88.414,174.732,86.841,79.21,92.219,87.949,103.505,92.848,111.842,172.595,75.133,2.7579,0.01798302,99.3227,3.8729 4.1196,,2.0,0.0,3.8729,3.9962,3.8729,XCCT,2.7,
39,DAFKEF01,10.1039/d5tc01874a,"X.Zhang, B.Zhuang, Q.Meng, Z.Wu,  Z.Yi, P.Wang, J.Li, J.Fan, W.Li",J.Mater.Chem.C ,2025,13.0,14224,Nc1ccc2ccccc2[nH+]1.Oc1cccc2ccc[nH+]c12,Nc1ccc2ccccc2[nH+]1.Nc1ccc2ccccc2[nH+]1.Nc1ccc2ccccc2[nH+]1.Nc1ccc2ccccc2[nH+]1.Nc1ccc2ccccc2[nH+]1.Nc1ccc2ccccc2[nH+]1.Nc1ccc2ccccc2[nH+]1.Nc1ccc2ccccc2[nH+]1.Nc1ccc2ccccc2[nH+]1.Oc1cccc2ccc[nH+]c12,P-1,2,293.0,8.1895,9.5037,9.6114,86.301,70.882,73.326,676.72,2,2.62,alpha,Sb,Cl,2.369,2.397,3.1566,2.8154,3.3267,2.5068,93.44,85.245,84.641,161.413,88.23,174.378,86.852,79.133,92.095,87.583,103.712,93.326,111.648,172.715,75.168,2.7619,0.01813992,99.2939,3.8859 4.0846,,2.0,0.0,3.8859,3.9852,3.8859,XCCT,2.63,
40,DAHQIM,10.1016/S0277-5387(98)00231-9,"M.Nunn, A.J.Blake, M.J.Begley, D.B.Sowerby",Polyhedron ,1998,17.0,4213,[nH+]1ccccc1,[nH+]1ccccc1,C2/c,15,295.0,11.631,12.788,7.543,90.0,92.88,90.0,1120.508,4,5.3,alpha,Sb,Cl Br,2.4629,2.4629,3.2135,2.7779,3.2135,2.7779,94.972,88.795,89.879,173.049,87.857,173.049,87.857,88.795,89.879,86.309,88.073,96.108,96.108,176.65,86.309,2.8181,0.01192544,12.9468,3.5576 3.5576 3.5576 3.5576 4.2633 4.2633 4.2633 4.2633,3.5576 3.5576 3.5576 3.5576,8.0,4.0,3.5576,3.9104,3.5576,,,
41,DEBHUP,10.1016/j.poly.2012.07.062,"C.Hrizi, N.Chaari, Y.Abid, N.Chniba-Boudjada, S.Chaabouni",Polyhedron ,2012,46.0,41,c1ccc2c(c1)cccc2[NH3+],c1ccc2c(c1)cccc2[NH3+],Pbca,61,293.0,15.515,7.6426,29.067,90.0,90.0,90.0,3446.618,8,5.01,alpha,Bi,I,2.9258,2.9991,3.1897,3.0891,3.265,3.0577,92.006,90.405,94.968,173.903,89.761,174.248,87.255,93.123,94.823,87.335,84.792,90.407,88.571,174.771,86.527,3.0877,0.0013426,10.7246,4.9484 4.1784 4.1784 4.7348,4.1784 4.1784,4.0,2.0,4.1784,4.51,4.1784,,2.32,No edge fitting
42,DEFCOG,10.1107/S0108270185008782,"B.Blazic, F.Lazarini","Acta Crystallogr.,Sect.C:Cryst.Struct.Commun. ",1985,41.0,1619,CC[NH2+]CC,CC[NH2+]CC,C2/c,15,295.0,16.522,11.132,13.353,90.0,106.16,90.0,2358.885,8,5.5,beta,Bi,Cl,,,,,,,,,,,,,,,,,,,,,,,,,,,,,,,,,,
43,DOBDUU,10.1039/b713261a,"L.Dobrzycki, K.Wozniak",CrystEngComm ,2008,10.0,577,c1cccc(c12)[nH]n[nH+]2,c1cccc(c12)[nH]n[nH+]2,P-1,2,200.0,7.4183,8.2559,10.1905,82.378,79.922,84.856,607.642,2,2.45,alpha,Bi,Cl,2.4895,2.512,2.9905,2.7841,3.1003,2.6726,94.714,88.439,91.987,168.302,91.939,165.973,86.381,95.838,93.001,79.844,82.524,100.562,93.703,176.062,82.486,2.7582,0.00683117,39.0286,3.9128 3.8963 3.8963 3.466,3.466,4.0,1.0,3.466,3.7929,3.466,,,
44,EJUFEU,10.1023/A:1024298518363,"D.J.Williams, W.T.Pennington, D.VanDerveer, J.T.Anderton, K.M.White",J.Chem.Cryst. ,2003,33.0,465,Cn1c[n+](C)cc1,Cn1c[n+](C)cc1,C2/c,15,293.0,14.7,12.72,7.315,90.0,117.744,90.0,1210.542,4,6.97,alpha,Bi,Cl,2.5252,2.5252,2.9789,2.7176,2.9789,2.7176,90.349,90.319,92.703,173.784,91.703,173.784,91.703,90.319,92.703,82.092,89.685,93.454,93.454,173.748,82.092,2.7406,0.0046029,15.4337,4.2164 4.2164 4.2164 4.2164 4.3779 4.3779 4.3779 4.3779,,8.0,0.0,4.2164,4.2972,4.2164,,,
45,EJUFIY,10.1023/A:1024298518363,"D.J.Williams, W.T.Pennington, D.VanDerveer, J.T.Anderton, K.M.White",J.Chem.Cryst. ,2003,33.0,465,Cn1c[nH+]cc1,Cn1c[nH+]cc1,P21/c,14,198.0,11.1534,12.9635,7.2856,90.0,94.319,90.0,1050.412,4,4.65,alpha,Bi,Cl,2.4883,2.5567,2.9505,2.7345,3.057,2.7237,91.061,92.135,89.751,170.561,92.163,176.504,93.902,81.389,94.511,84.697,95.567,86.786,96.373,171.334,82.852,2.7518,0.00530912,25.5728,3.6885 3.7625 3.7625 4.156 3.7799 3.7799,,6.0,0.0,3.6885,3.8216,3.6885,,,
46,ENIKIV,10.1246/bcsj.76.749,"M.Hashimoto, H.Terao, H.Fuess, I.Svoboda, H.Ehrenberg",Bull.Chem.Soc.Jpn. ,2003,76.0,749,[nH+]1ccc(N)cc1,[nH+]1ccc(N)cc1,P21/c,14,220.0,11.548,14.029,7.432,90.0,93.19,90.0,1202.17,4,3.12,alpha,Sb,Br,2.5506,2.5991,3.1438,2.8209,3.2711,2.8071,93.914,85.697,92.044,169.434,89.142,175.994,88.316,95.161,89.869,87.713,85.624,94.111,93.619,177.895,85.482,2.8654,0.00847456,13.0025,3.8697 3.8906 3.8906 3.8676 4.1513 4.1513,,6.0,0.0,3.8676,3.9702,3.8676,direct,2.73,
47,ENIKIV01,CCDC 1149761,"M.Hashimoto, S.Hashimoto, H.Terao, M.Kuma, H.Niki, H.Ino","Z.Naturforsch.,A:Phys.Sci. ",2000,55.0,167,[nH+]1ccc(N)cc1,[nH+]1ccc(N)cc1,C2/c,15,297.0,13.842,13.778,7.555,90.0,121.58,90.0,1227.476,4,5.6,alpha,Sb,Br,2.563,2.563,3.2219,2.819,3.2219,2.819,94.308,87.668,90.652,175.46,89.196,175.46,89.196,87.668,90.652,86.693,90.657,93.465,93.465,179.776,86.693,2.868,0.00894286,7.0814,3.8903 3.8903 3.8903 3.8903 4.0528 4.0528 4.0528 4.0528,,8.0,0.0,3.8903,3.9716,3.8903,direct,2.73,
48,ENIKIV02,10.1016/j.molstruc.2008.02.050,"M.Wojtas, R.Jakubas, J.Zaleski, G.Bator, J.Baran",J.Mol.Struct. ,2008,887.0,262,[nH+]1ccc(N)cc1,[nH+]1ccc(N)cc1,C2/c,15,278.0,13.856,13.773,7.759,90.0,121.66,90.0,1260.354,4,0.0,no data,Sb,Cl Br,,,,,,,,,,,,,,,,,,,,,,,,,,,,,,,,direct,2.73,
49,ENIKIV03,10.1016/j.molstruc.2008.02.050,"M.Wojtas, R.Jakubas, J.Zaleski, G.Bator, J.Baran",J.Mol.Struct. ,2008,887.0,262,[nH+]1ccc(N)cc1,[nH+]1ccc(N)cc1,C2/c,15,278.0,13.842,13.778,7.555,90.0,121.58,90.0,1227.476,4,0.0,no data,Sb,Br,,,,,,,,,,,,,,,,,,,,,,,,,,,,,,,,direct,2.73,
50,ENIKIV04,10.1021/acs.inorgchem.9b01439,"Yue-Qiao Hu, Hong-Yan Hui, Wei-Quan Lin, Hong-Qiang Wen, De-Suo Yang, Guo-Dong Feng",Inorg.Chem. ,2019,58.0,16346,[nH+]1ccc(N)cc1,[nH+]1ccc(N)cc1,C2/c,15,298.0,13.8044,13.7238,7.5432,90.0,121.642,90.0,1216.611,4,4.92,alpha,Sb,Br,2.5579,2.5579,3.2133,2.8133,3.2133,2.8133,94.072,87.722,90.513,175.607,89.288,175.607,89.288,87.722,90.513,86.683,90.774,93.521,93.521,179.709,86.683,2.8615,0.00888514,6.8999,3.8813 3.8813 3.8813 3.8813 4.0339 4.0339 4.0339 4.0339,,8.0,0.0,3.8813,3.9576,3.8813,direct,2.73,
51,EVAROI,10.1016/j.jpcs.2003.09.006,"B.Kulicka, R.Jakubas, Z.Ciunik, G.Bator, W.Medycki, J.Swiergiel, J.Baran",J.Phys.Chem.Solids ,2004,65.0,871,[nH+]1ccc(C)cc1,[nH+]1ccc(C)cc1,P21/n,14,240.0,11.5886,12.967,15.474,90.0,91.523,90.0,2324.447,8,5.66,alpha,Sb,Cl,2.3801,2.4094,3.1494,2.8158,3.2491,2.5122,92.822,85.916,87.123,171.167,90.316,171.734,87.456,85.595,91.904,84.638,101.54,95.939,97.822,177.19,84.638,2.7527,0.01642442,39.4758,3.7693 4.2127 4.0617 4.1907 4.0493 4.013,,5.0,0.0,3.7693,4.0494,3.7693,,,
52,FANYOI,10.1246/cl.1986.999,"T.Uchida, H.Seki, M.Ito, C.K.Nakano, T.Hoshizaki, K.Kosawa",Chem.Lett. ,1986,,999,c1ccc(c3c1)[NH+]c2ccccc2S3,c1ccc(c3c1)[NH+]c2ccccc2S3.c1ccc(c3c1)[N]c2ccccc2S3,P-1,2,295.0,12.148,13.04,11.768,108.61,107.76,104.67,1550.373,1,10.0,no data,Sb,Cl,,,,,,,,,,,,,,,,,,,,,,,,,,,,,,,,,,
53,FANYUO,10.1246/cl.1986.999,"T.Uchida, H.Seki, M.Ito, C.K.Nakano, T.Hoshizaki, K.Kosawa",Chem.Lett. ,1986,,999,c1ccc(c3c1)[NH+]c2ccccc2S3,c1ccc2c(c1)Nc3ccccc3[S+]2,P21/c,14,295.0,12.13,18.17,7.5,90.0,108.5,90.0,1567.594,4,19.0,no data,Sb,Cl,,,,,,,,,,,,,,,,,,,,,,,,,,,,,,,,,,
54,FANYUO10,10.1107/S0108270189010504,"K.Kozawa, T.Uchida","Acta Crystallogr.,Sect.C:Cryst.Struct.Commun. ",1990,46.0,1006,c1ccc(c3c1)[NH+]c2ccccc2S3,c1ccc(c3c1)[NH+]c2ccccc2S3,P21/c,14,295.0,12.154,18.116,7.517,90.0,108.29,90.0,1571.492,4,6.1,alpha,Sb,Cl,2.3817,2.4029,3.1026,2.5216,3.2629,2.7804,93.773,86.143,91.052,166.81,86.458,177.798,89.953,88.486,89.874,87.849,92.092,92.317,101.953,177.487,80.548,2.742,0.01543327,26.5146,4.8508,,1.0,0.0,4.8508,4.8508,4.8508,,,
55,FAZFEV,10.1016/j.jssc.2022.123165,"G.Garcia-Espejo, C.Pipitone, F.Giannici, N.Masciocchi",J.Solid State Chem. ,2022,312.0,123165,c1cc(N(C)C)c2c(c1)cccc2[NH+](C)C,c1cc(N(C)C)c2c(c1)cccc2[NH+](C)C,P21/c,14,298.0,14.26592,18.30711,7.3867,90.0,95.97977,90.0,1918.671,4,5.5,alpha,Bi,Cl,2.5102,2.6006,2.9629,2.7063,2.9872,2.7335,88.962,87.101,99.624,167.799,88.893,166.859,87.558,96.824,95.573,80.756,89.489,96.88,91.374,170.995,79.885,2.7501,0.00404586,38.5605,4.5182,,1.0,0.0,4.5182,4.5182,4.5182,direct,3.4,
56,FENKIV,10.1016/j.poly.2017.11.002,"S.A.Adonin, I.D.Gorokh, A.S.Novikov, D.G.Samsonenko, I.V.Korolkov, M.N.Sokolov, V.P.Fedin",Polyhedron ,2018,139.0,282,[nH+]1ccccc1,[nH+]1ccccc1,I2/a,15,130.0,7.39274,13.6598,11.5357,90.0,96.774,90.0,1156.782,4,3.14,alpha,Bi,Br,2.6744,2.6744,3.0985,2.8866,3.0985,2.8866,95.541,89.533,91.796,173.744,90.088,173.744,90.088,89.533,91.796,86.088,85.649,91.853,91.853,177.196,86.088,2.8865,0.00359784,8.5465,3.8572 3.8572 3.8572 3.8572 3.73 3.73 3.73 3.73,3.73 3.73 3.73 3.73,8.0,4.0,3.73,3.7936,3.73,,,
57,FENLUI,10.1016/j.poly.2017.11.002,"S.A.Adonin, I.D.Gorokh, A.S.Novikov, D.G.Samsonenko, I.V.Korolkov, M.N.Sokolov, V.P.Fedin",Polyhedron ,2018,139.0,282,[nH+]1cc(C)ccc1,[nH+]1cc(C)ccc1,I2/a,15,130.0,7.4039,13.2103,12.9227,90.0,93.133,90.0,1262.051,4,1.82,alpha,Bi,Br,2.6778,2.6778,3.117,2.8833,3.117,2.8833,93.182,91.234,94.511,172.876,89.199,172.876,89.199,91.234,94.511,84.88,84.939,91.136,91.136,174.606,84.88,2.8927,0.00384736,12.3432,3.9293 3.9293 3.9293 3.9293 4.1286 4.1286 4.1286 4.1286,,8.0,0.0,3.9293,4.029,3.9293,,,
58,FERCBI10,10.1021/ic50168a014,"N.J.Mammano, A.Zalkin, A.Landers, A.L.Rheingold",Inorg.Chem. ,1977,16.0,297,c1ccc[cH-]1.[Fe+3].[cH-]2cccc2,c1ccc[cH-]1.[Fe+3].[cH-]2cccc2,P21/c,14,295.0,10.998,17.449,7.569,90.0,98.46,90.0,1436.717,4,3.0,alpha,Bi,Cl,2.5002,2.5225,2.9491,2.7019,3.1009,2.7494,90.734,86.205,94.643,166.012,85.844,174.484,91.79,87.916,92.318,83.895,96.156,92.036,99.313,175.857,80.303,2.754,0.00613412,29.7061,3.9611 4.511,,2.0,0.0,3.9611,4.2361,3.9611,,,
59,FERCBI11,10.5517/ccx0cz7,A.L.Rheingold,CCDC ,2011,,,c1ccc[cH-]1.[Fe+3].[cH-]2cccc2,c1ccc[cH-]1.[Fe+3].[cH-]2cccc2,P21/c,14,100.0,10.8678,17.254,7.5642,90.0,99.044,90.0,1400.753,4,2.46,alpha,Bi,Cl,2.504,2.5301,2.9468,2.716,3.0882,2.7425,90.5,85.72,94.021,165.921,85.388,174.17,92.171,88.513,92.417,83.681,96.23,91.703,100.051,175.378,80.624,2.7546,0.00577827,30.8499,3.8445 4.3601,,2.0,0.0,3.8445,4.1023,3.8445,,,
60,FOCCAF,10.1016/j.jssc.2023.124417,"Ruirui Ren, Danning Xing, Zeyan Wang, Zhaoke Zheng, Peng Wang, Hefeng Cheng, Ying Dai, Yuanyuan Liu, Baibiao Huang",J.Solid State Chem. ,2024,329.0,124417,[nH+]1c(cccc1)c2ncccc2,[nH+]1c(cccc1)c2ncccc2,C2/c,15,173.0,11.553,17.278,7.2501,90.0,95.059,90.0,1441.575,4,6.54,alpha,Bi,Cl,2.5205,2.5205,3.0051,2.7224,3.0051,2.7224,93.44,90.719,92.619,171.472,88.05,171.472,88.05,90.719,92.619,84.322,86.157,94.963,94.963,179.025,84.322,2.7493,0.00522597,14.7911,4.1346 4.1346 4.1346 4.1346,,4.0,0.0,4.1346,4.1346,4.1346,,3.19,
61,FUNJAZ,10.1039/dt9880000215,"M.G.B.Drew, P.P.K.Claire, G.R.Willey","J.Chem.Soc.,Dalton Trans. ",1988,,215,[Mg+2],[Mg+2].N#CC.N#CC.N#CC.N#CC.N#CC.N#CC,P-1,2,295.0,8.968,10.22,8.389,97.1,79.8,78.1,730.156,1,7.0,alpha,Sb,Cl,2.367,2.4309,2.8213,3.0072,3.5786,2.4335,89.481,85.121,86.98,160.501,90.246,171.739,89.35,81.672,94.017,84.133,105.326,92.258,110.122,175.62,73.2,2.7731,0.02391209,98.2464,5.4471 5.4471,,2.0,0.0,5.4471,5.4471,5.4471,,,
62,GANWUP,10.1107/S1600536812001717,Ying-Chun Wang,"Acta Crystallogr.,Sect.E:Struct.Rep.Online ",2012,68.0,m181,O1CC[NH+](C)CC1,O1CC[NH+](C)CC1,C2/c,15,298.0,18.166,9.801,13.915,90.0,93.36,90.0,2473.237,4,3.67,beta,Bi,Cl,,,,,,,,,,,,,,,,,,,,,,,,,,,,,,,,,,
63,GATGOB,10.1016/j.molstruc.2021.132012,"Imen Tlili, R.Essalhi, G.Mousdi, M.S.M.Abdelbaky, S.Chaabouni",J.Mol.Struct. ,2021,,132012,s1c(N)[nH+]cc1,s1c(N)[nH+]cc1,P-1,2,293.0,7.498,8.9795,9.1113,79.618,66.821,72.268,535.862,1,2.56,alpha,Sb,Cl,2.3587,2.4233,2.98,2.8822,3.3815,2.4927,92.61,83.755,85.954,167.133,91.286,176.162,87.841,95.763,91.737,90.665,88.029,89.584,104.075,177.186,78.734,2.7531,0.01748527,39.4777,3.7127 3.9384 3.9384 4.5929,,4.0,0.0,3.7127,4.0456,3.7127,direct,3.54,
64,GEMZOR,10.1134/S0036023622070038,"S.P.Balabanova, P.A.Buikin, A.B.Ilyukhin, A.Yu.Rudenko, P.V.Dorovatovskii, A.A.Korlyukov, V.Yu.Kotov",Russ.J.Inorg.Chem ,2022,67.0,1018,[nH+]1c(cccc1)c2ncccc2,[nH+]1ccccc1c2ncccc2,C2/c,15,296.0,11.9894,17.7949,7.3991,90.0,94.608,90.0,1573.497,4,3.09,alpha,Bi,Br,2.6807,2.6807,3.1218,2.8752,3.1218,2.8752,94.333,91.164,94.323,171.794,88.381,171.794,88.381,91.164,94.323,85.13,84.05,91.914,91.914,176.028,85.13,2.8926,0.00389378,14.0243,4.0261 4.0261 4.0261 4.0261,,4.0,0.0,4.0261,4.0261,4.0261,,,
65,GIHJIR,10.1107/S1600536807023318,"Feng Li, Handong Yin, J.Simpson","Acta Crystallogr.,Sect.E:Struct.Rep.Online ",2007,63.0,m1746,c1cc2c(c3c(ccc[nH+]3)cc2)[nH+]c1,c1cc2c(c3c(ccc[nH+]3)cc2)[nH+]c1,P-1,2,298.0,7.2569,10.1924,12.139,77.944,75.044,69.313,804.609,2,3.7,alpha,Bi,Cl,2.5074,2.5597,2.9373,2.7563,2.9853,2.6992,94.425,90.295,92.934,171.154,89.495,170.844,89.824,90.494,93.689,82.091,85.877,94.195,94.431,175.565,82.846,2.7409,0.00416284,19.1252,3.9568,,1.0,0.0,3.9568,3.9568,3.9568,,,
66,HASTUU,10.1515/znb-2021-0127,"S.Notter, C.Donsbach, C.Feldmann","Z.Naturforsch.,B:Chem.Sci. ",2021,76.0,765,C1COCCOCCOCCOCCOCCO1.I[Bi+]I,C1COCCOCCOCCOCCOCCO1.I[Bi+]I,P-1,2,300.0,8.3598,12.064,16.0186,67.618,74.29,76.84,1423.861,2,3.94,alpha,Bi,I,2.9172,2.9343,3.3234,3.0922,3.2949,3.1278,96.029,93.052,93.876,168.06,85.069,163.85,87.384,88.982,97.237,78.684,84.744,96.826,97.182,175.34,83.549,3.115,0.00254655,40.0658,4.3613,,0.5,0.0,4.3613,4.3613,4.3613,indirect,1.91,
67,HEDGUW,10.1039/D2CP01996E,"A.D.Nicholas, L.C.Garman, N.Albano, C.L.Cahill",Phys.Chem.Chem.Phys. ,2022,24.0,15305,[nH+]1ccc(Cl)cc1,[nH+]1ccc(Cl)cc1,P21/c,14,100.0,9.3888,19.8733,7.5373,90.0,95.342,90.0,1400.25,4,2.0,alpha,Sb,I,2.8205,2.854,3.1955,3.1835,3.3775,2.908,96.083,88.449,95.253,169.861,91.232,171.595,85.839,94.05,93.821,86.702,81.535,93.152,85.793,173.506,87.764,3.0565,0.00458931,21.0912,4.6705 4.408 4.408 4.3559 4.1198 4.1198,4.1198 4.1198,6.0,2.0,4.1198,4.347,4.1198,direct,2.19,
68,HEDHAD,10.1039/D2CP01996E,"A.D.Nicholas, L.C.Garman, N.Albano, C.L.Cahill",Phys.Chem.Chem.Phys. ,2022,24.0,15305,[nH+]1ccc(Br)cc1,[nH+]1ccc(Br)cc1,P21/c,14,100.0,9.4289,20.043,7.5474,90.0,94.723,90.0,1421.49,4,2.53,alpha,Sb,I,2.8183,2.8487,3.2111,3.166,3.3776,2.9232,95.952,88.295,95.368,168.925,91.103,171.911,85.941,95.081,93.765,86.811,80.869,93.031,86.363,173.519,87.215,3.0575,0.00457628,22.5953,4.7344 4.4971 4.4971 4.3336 4.1675 4.1675,4.1675 4.1675,6.0,2.0,4.1675,4.3995,4.1675,direct,2.12,
69,HEDHUX,10.1039/D2CP01996E,"A.D.Nicholas, L.C.Garman, N.Albano, C.L.Cahill",Phys.Chem.Chem.Phys. ,2022,24.0,15305,[nH+]1ccc(Cl)cc1,[nH+]1ccc(Cl)cc1,P21/n,14,100.0,7.4582,27.95,11.8379,90.0,93.543,90.0,2462.973,4,2.48,alpha,Sb,Br,2.5527,2.5891,3.12,2.9464,3.3179,2.702,95.859,86.596,88.362,169.779,89.787,174.142,86.441,93.369,92.58,93.428,84.617,92.691,96.517,177.745,85.5,2.8714,0.0096849,19.2603,3.5488 4.1574 4.3609 3.9658 4.3523 3.8731,3.5488,5.0,1.0,3.5488,4.043,3.5488,direct,2.59,
70,HIMNOJ,10.1039/C8CE01749B,"S.A.Adonin, I.D.Gorokh, A.S.Novikov, D.G.Samsonenko, I.V.Yushina, M.N.Sokolov, V.P.Fedin",CrystEngComm ,2018,20.0,7766,[nH+]1c(Br)cccc1,[nH+]1c(Br)cccc1.n1c(Br)cccc1,P21/n,14,130.0,7.12752,17.6661,13.3872,90.0,93.272,90.0,1682.908,4,2.92,alpha,Bi,Cl,2.5229,2.5363,2.9558,2.7209,2.963,2.7174,93.74,89.875,93.315,171.079,88.431,172.529,89.254,92.064,93.096,84.007,85.158,93.538,93.53,176.978,84.492,2.7361,0.00413455,14.2303,4.9405 4.9405,,2.0,0.0,4.9405,4.9405,4.9405,,,
71,HIYMAG,10.1021/acs.inorgchem.9b00170,"I.W.H.Oswald, E.M.Mozur, I.P.Moseley, Hyochul Ahn, J.R.Neilson",Inorg.Chem. ,2019,58.0,5818,[cH+]1cccccc1,[cH+]1cccccc1,C2/c,15,300.0,14.3478,14.5998,7.7716,90.0,117.346,90.0,1446.03,4,2.93,alpha,Bi,I,2.9076,2.9076,3.2841,3.0972,3.2841,3.0972,96.046,89.929,92.392,173.29,89.726,173.29,89.726,89.929,92.392,86.969,84.277,90.683,90.683,176.834,86.969,3.0963,0.00246434,9.1107,4.1026 4.1026 4.1026 4.1026 4.1224 4.1224 4.1224 4.1224,4.1026 4.1026 4.1026 4.1026 4.1224 4.1224 4.1224 4.1224,8.0,8.0,4.1026,4.1125,4.1125,XCCT,1.83,
72,HIYMEK,10.1021/acs.inorgchem.9b00170,"I.W.H.Oswald, E.M.Mozur, I.P.Moseley, Hyochul Ahn, J.R.Neilson",Inorg.Chem. ,2019,58.0,5818,[cH+]1cccccc1,[cH+]1cccccc1,C2/c,15,298.0,13.5578,13.3492,7.48808,90.0,122.6243,90.0,1141.412,4,7.31,alpha,Sb,Cl,2.3708,2.3708,3.0209,2.6374,3.0209,2.6374,91.381,90.802,86.21,174.13,95.171,174.13,95.171,90.802,86.21,79.537,87.533,99.019,99.019,178.028,79.537,2.6764,0.00993971,43.0109,3.9618 3.9618 3.9618 3.9618 4.2379 4.2379 4.2379 4.2379,,8.0,0.0,3.9618,4.0998,3.9618,XCCT,2.58,
73,HIYMIO,10.1021/acs.inorgchem.9b00170,"I.W.H.Oswald, E.M.Mozur, I.P.Moseley, Hyochul Ahn, J.R.Neilson",Inorg.Chem. ,2019,58.0,5818,[cH+]1cccccc1,[cH+]1cccccc1,C2/c,15,298.0,13.4029,13.4555,7.3354,90.0,119.461,90.0,1151.825,4,6.83,alpha,Bi,Cl,2.5509,2.5509,2.9468,2.6775,2.9468,2.6775,94.595,89.144,90.609,171.956,91.673,171.956,91.673,89.144,90.609,81.152,88.059,96.409,96.409,176.636,81.152,2.7251,0.0036701,24.6738,3.8283 3.8283 3.8283 3.8283 4.1078 4.1078 4.1078 4.1078,,8.0,0.0,3.8283,3.968,3.8283,XCCT,3.0,
74,HIYMOU,10.1021/acs.inorgchem.9b00170,"I.W.H.Oswald, E.M.Mozur, I.P.Moseley, Hyochul Ahn, J.R.Neilson",Inorg.Chem. ,2019,58.0,5818,[cH+]1cccccc1,[cH+]1cccccc1,C2/c,15,298.0,13.77115,13.92644,7.479628,90.0,118.5192,90.0,1260.404,4,5.22,alpha,Bi,Br,2.6779,2.6779,3.1327,2.9059,3.1327,2.9059,96.742,88.595,92.693,173.404,90.847,173.404,90.847,88.595,92.693,85.014,86.355,91.095,91.095,174.671,85.014,2.9055,0.00408365,11.886,3.933 3.933 3.933 3.933 4.0627 4.0627 4.0627 4.0627,,8.0,0.0,3.933,3.9978,3.933,XCCT,2.72,
75,HIYMUA,10.1021/acs.inorgchem.9b00170,"I.W.H.Oswald, E.M.Mozur, I.P.Moseley, Hyochul Ahn, J.R.Neilson",Inorg.Chem. ,2019,58.0,5818,[cH+]1cccccc1,[cH+]1cccccc1,C2/c,15,298.0,14.3548,14.5631,7.7701,90.0,118.249,90.0,1430.882,4,7.11,alpha,Sb,I,2.8652,2.8652,3.2812,3.0549,3.2812,3.0549,95.093,89.799,90.921,174.353,89.78,174.353,89.78,89.799,90.921,87.317,85.461,91.92,91.92,178.962,87.317,3.0671,0.00307396,6.3805,4.1347 4.1347 4.1347 4.1347 4.1593 4.1593 4.1593 4.1593,4.1347 4.1347 4.1347 4.1347 4.1593 4.1593 4.1593 4.1593,8.0,8.0,4.1347,4.147,4.147,XCCT,1.55,
76,HIYNAH,10.1021/acs.inorgchem.9b00170,"I.W.H.Oswald, E.M.Mozur, I.P.Moseley, Hyochul Ahn, J.R.Neilson",Inorg.Chem. ,2019,58.0,5818,[cH+]1cccccc1,[cH+]1cccccc1,C2/c,15,298.0,13.8187,13.8564,7.5399,90.0,120.494,90.0,1244.029,4,7.28,alpha,Sb,Br,2.6028,2.6028,3.1709,2.8439,3.1709,2.8439,94.499,89.723,91.019,172.255,88.725,172.255,88.725,89.723,91.019,85.428,85.68,94.818,94.818,179.665,85.428,2.8725,0.00656849,12.0558,3.7757 3.7757 3.7757 3.7757 4.0762 4.0762 4.0762 4.0762,3.7757 3.7757 3.7757 3.7757,8.0,4.0,3.7757,3.926,3.7757,XCCT,2.21,
77,HOJNIG,10.1016/j.molstruc.2019.05.043,"M.Mansour, T.B.Issa, N.Issaoui, Ali Harchani, E.G.Puebla, B.Ayed",J.Mol.Struct. ,2019,1197.0,478,Nc1ccc(cc1)[S+](O)(=O)c2ccc(N)cc2,Nc1ccc(cc1)[S+](O)(=O)c2ccc(N)cc2,P21/c,14,296.0,7.8282,12.2162,21.7696,90.0,95.005,90.0,2073.908,4,4.88,alpha,Bi,I,2.9424,2.9437,3.2453,3.077,3.2344,3.0799,96.825,93.139,97.521,170.121,86.414,169.32,88.187,88.233,88.742,86.706,82.497,95.726,91.096,175.271,85.215,3.0871,0.0015456,23.4437,5.7088 5.7088,,2.0,0.0,5.7088,5.7088,5.7088,,,
78,IBIJUC,10.1021/jacs.1c06567,"Li Yao, Zhouxiaosong Zeng, Chengkun Cai, Peng Xu, Honggang Gu, Liang Gao, Junbo Han, Xiaowei Zhang, Xi Wang, Xiao Wang, Anlian Pan, Jian Wang, Wenxi Liang, Shiyuan Liu, Chao Chen, Jiang Tang",J.Am.Chem.Soc. ,2021,143.0,16095,[NH3+][C@H](C)c1ccccc1,[NH3+][C@H](C)c1ccccc1,P212121,19,295.0,7.6892,13.01898,33.37932,90.0,90.0,90.0,3341.455,4,2.35,alpha,Bi,I,2.9251,2.9656,3.263,3.1051,3.279,3.066,92.112,94.232,92.064,171.684,90.66,170.464,92.073,91.578,91.456,86.199,82.667,90.284,86.432,173.182,90.968,3.1006,0.0019036,23.9227,5.4581 4.0038 4.2759 4.617 4.6007,4.0038,4.5,1.0,4.0038,4.5911,4.0038,,1.86,
