Repository: Andrew-V-Bykov/QSPR_MX4_band_gap

# Curated Dataset, Structure–Property Relationships, and Machine Learning Prediction of Band Gaps for One-Dimensional Bismuth(III) and Antimony(III) Halides

## Andrei V. Bykov, Andrei V. Shevelkov

## Abstract

Vast structural diversity and remarkable optoelectronic properties of organic-inorganic and all-inorganic metal halides continue to stimulate huge research interest. While the outstanding performance of lead halide perovskites has defined the field of perovskite photovoltaics, concerns regarding lead toxicity and long-term stability have driven the search for lead-free alternatives.

File: data/MX4_Dataset.csv (part 2 of 3)
,Refcode,DOI,Authors,Journal,Journal year,Journal volume,Journal page or number,Cation SMILES,Cation substructure SMILES,Space group,Int Tables number,Temperature,a,b,c,alpha,beta,gamma,V,Z,R factor,MX4 type,M,X,X_t1,X_t2,X_d1,X_d2,X_d3,X_d4,t1_t2,t1_d1,t1_d2,t1_d3,t1_d4,t2_d1,t2_d2,t2_d3,t2_d4,d1_d2,d1_d3,d1_d4,d2_d3,d2_d4,d3_d4,d_average,delta_d,sigma_2,X...X contacts,VdW contacts,N_XX,N_VdW,XX_min,XX_average,VdW_average,Type of bandgap,Bandgap,Bangap estimation comments
79,IBIJUC01,10.1021/acs.jpclett.2c00698,"Zhen Li, Yan Yan, Mu-Sen Song, Jia-Yu Xin, Hai-Yu Wang, Hai Wang, Yu Wang",J.Phys.Chem.Lett. ,2022,13.0,4073,[NH3+][C@H](C)c1ccccc1,[NH3+][C@H](C)c1ccccc1,P212121,19,293.0,7.6898,13.0048,33.332,90.0,90.0,90.0,3333.344,4,3.69,alpha,Bi,I,2.92,2.9631,3.2596,3.104,3.2756,3.0652,92.08,94.243,92.087,171.706,90.646,170.476,92.04,91.516,91.512,86.202,82.755,90.257,86.431,173.122,90.968,3.0979,0.00191277,23.8215,4.223 4.0047 4.5959 4.6167 4.2685,4.0047,4.5,1.0,4.0047,4.3418,4.0047,,1.86,
80,IBIKAJ,10.1021/jacs.1c06567,"Li Yao, Zhouxiaosong Zeng, Chengkun Cai, Peng Xu, Honggang Gu, Liang Gao, Junbo Han, Xiaowei Zhang, Xi Wang, Xiao Wang, Anlian Pan, Jian Wang, Wenxi Liang, Shiyuan Liu, Chao Chen, Jiang Tang",J.Am.Chem.Soc. ,2021,143.0,16095,[NH3+][C@@H](C)c1ccccc1,[NH3+][C@@H](C)c1ccccc1,P212121,19,298.0,7.6901,13.0149,33.3761,90.0,90.0,90.0,3340.476,4,5.79,alpha,Bi,I,2.9263,2.9649,3.2624,3.1054,3.2782,3.066,92.084,94.26,92.052,171.632,90.634,170.498,92.072,91.602,91.482,86.196,82.646,90.27,86.446,173.16,90.993,3.1005,0.00188962,23.9976,4.0028 4.599 4.6183 4.2756,4.0028,3.5,1.0,4.0028,4.3739,4.0028,,1.86,
81,IBIKAJ01,10.1021/acs.jpclett.2c00698,"Zhen Li, Yan Yan, Mu-Sen Song, Jia-Yu Xin, Hai-Yu Wang, Hai Wang, Yu Wang",J.Phys.Chem.Lett. ,2022,13.0,4073,[NH3+][C@@H](C)c1ccccc1,[NH3+][C@@H](C)c1ccccc1,P212121,19,293.0,7.6921,13.0191,33.383,90.0,90.0,90.0,3343.114,4,4.01,alpha,Bi,I,2.9238,2.966,3.2638,3.107,3.2798,3.067,92.112,94.264,92.084,171.719,90.628,170.431,92.055,91.527,91.474,86.184,82.684,90.296,86.426,173.224,90.987,3.1013,0.00191853,23.8976,4.0044 4.6039 4.6228 4.277,4.0044,3.5,1.0,4.0044,4.377,4.0044,,1.86,
82,ICSD_421459,10.1002/zaac.201000069,"M.Erbe, D.Koehler, M.Ruck",Z.Anorg.Allg.Chem.,2010,636.0,1513,[Mn+2],[Mn+2].O.O.O.O.O.O.O.O,P121/c1,14,293.0,7.6039,13.156,13.9837,90.0,97.438,90.0,1387.12,2,0.0298,alpha,Bi,I,2.9297,2.9672,3.1998,3.1058,3.2812,3.0379,96.304,88.081,92.652,171.687,89.609,174.46,87.145,91.689,92.827,89.278,84.08,90.58,90.019,177.729,87.712,3.0869,0.00161429,10.0676,4.2926 4.2926 3.9104 3.9104 4.2569 4.2569,3.9104 3.9104,6.0,2.0,3.9104,4.1533,3.9104,,1.9,
83,ICSD_430261,10.1021/acs.inorgchem.5b02729,"N.A.Yelovik, A.V.Mironov, M.A.Bykov, A.N.Kuznetsov, A.V.Grigorieva, Z.Wei, E.V.Dikarev, A.V.Shevelkov",Inorg.Chem.,2016,55.0,4132,[K+],[K+].O,P121/n1,14,100.0,7.905,7.7718,18.233,90.0,97.45,90.0,1110.7,4,0.069,alpha,Bi,I,2.9857,3.023,3.2408,3.1633,3.2899,3.1081,96.979,92.255,93.892,176.165,90.347,173.835,88.454,90.02,94.922,88.551,86.456,93.184,93.106,179.896,87.873,3.1351,0.00170528,12.4766,4.0404 4.0404 4.1434 4.1434 4.3389 4.3407 4.3407 4.9404 3.8896 3.8896 3.9566,4.0404 4.0404 4.1434 4.1434 3.8896 3.8896 3.9566,11.0,7.0,3.8896,4.1876,4.0148,indirect,1.76,
84,ICSD_430262,10.1021/acs.inorgchem.5b02729,"N.A.Yelovik, A.V.Mironov, M.A.Bykov, A.N.Kuznetsov, A.V.Grigorieva, Z.Wei, E.V.Dikarev, A.V.Shevelkov",Inorg.Chem.,2016,55.0,4132,[Li+],[Li+].O.O.O.O.O,C12/c1,15,295.0,12.535,16.0294,7.6214,90.0,107.189,90.0,1462.95,4,0.029,alpha,Bi,I,2.9503,2.9503,3.2493,3.0848,3.2493,3.0848,97.049,91.085,96.422,170.208,87.416,170.208,87.416,91.085,96.422,86.259,81.382,89.359,89.359,174.222,86.259,3.0948,0.00156092,22.8148,4.4182 4.4182 4.4182 4.4182 4.7577 4.7577 4.7577 4.7577 4.3011 4.3011 4.3011 4.3011,,12.0,0.0,4.3011,4.4923,4.3011,indirect,1.7,
85,ICSD_430263,10.1021/acs.inorgchem.5b02729,"N.A.Yelovik, A.V.Mironov, M.A.Bykov, A.N.Kuznetsov, A.V.Grigorieva, Z.Wei, E.V.Dikarev, A.V.Shevelkov",Inorg.Chem.,2016,55.0,4132,[Mg+2],[Mg+2].O.O.O.O.O.O.O.O,P121/a1,14,295.0,13.927,13.1225,7.559,90.0,97.14,90.0,1370.74,2,0.031,alpha,Bi,I,2.9219,2.968,3.1951,3.1013,3.2715,3.0343,96.033,88.434,92.546,172.135,89.718,174.509,87.354,91.644,93.004,89.262,83.999,90.203,89.506,177.659,88.171,3.082,0.00157875,9.4842,4.2868 4.2868 3.8794 3.8794 4.2322 4.2322,3.8794 3.8794,6.0,2.0,3.8794,4.1328,3.8794,indirect,1.73,
86,ICSD_430264,10.1021/acs.inorgchem.5b02729,"N.A.Yelovik, A.V.Mironov, M.A.Bykov, A.N.Kuznetsov, A.V.Grigorieva, Z.Wei, E.V.Dikarev, A.V.Shevelkov",Inorg.Chem.,2016,55.0,4132,[Mn+2],[Mn+2].O.O.O.O.O.O.O.O,P121/c1,14,295.0,7.606,13.137,14.026,90.0,97.14,90.0,1390.61,2,0.065,alpha,Bi,I,2.9211,2.9636,3.2068,3.0991,3.2814,3.0415,96.085,88.427,92.881,172.007,89.596,174.361,87.43,91.548,92.924,88.97,84.098,90.482,89.819,177.448,87.645,3.0856,0.00169975,9.7474,4.3042 4.3042 3.9172 3.9172 4.2765 4.2765,3.9172 3.9172,6.0,2.0,3.9172,4.166,3.9172,indirect,1.73,
87,ICSD_83806,10.1002/cber.19971300904,"J.Beck, M.Kasper, A.Stankowski",Chem.Ber.,1997,130.0,1189,[Te+]1=[Te+][Te][Te]1,[Te+]1=[Te+][Te][Te]1,P-1,2,295.0,7.26,7.737,9.018,92.95,102.23,92.87,493.43,1,0.059,alpha,Bi,Br,2.6377,2.7504,2.9759,3.0329,3.1765,2.7435,91.17,87.32,95.456,174.822,93.943,174.335,86.821,93.929,93.496,87.888,87.69,92.055,85.736,170.588,84.857,2.8862,0.00428975,13.6621,3.6385 3.6385 3.75 3.8266 3.8266 4.1264 4.1264,3.6385 3.6385 3.75,7.0,3.0,3.6385,3.8476,3.6757,,,
88,ICSD_9460,,"B.Kruss, M.L.Ziegler","Z.Naturforsch.Teil B.: Anorg.Chem.,Org.Chem.",1972,27.0,1282,S1SN=[S+][N-][S+]=N1,S1SN=[S+][N-][S+]=N1,P-1,2,,9.318,7.461,9.318,87.008,112.343,103.313,582.62,2,0.099,alpha,Bi,Cl,2.4997,2.6016,2.8479,2.8401,3.0424,2.6313,91.11,88.826,90.213,171.721,90.007,171.563,87.676,90.414,91.914,83.887,90.856,96.523,97.98,179.538,81.808,2.7438,0.00446594,20.3029,3.8238,,1.0,0.0,3.8238,3.8238,3.8238,,,
89,IFEDUW,10.1002/chem.202202916,"Wen-Juan Wei, Hong-Qiang Gao, Xiao-Hua Luo, Yun-Zhi Tang",Chem.-Eur.J. ,2023,29.0,e2022029,CC[NH+](C(C)C)C(C)C,CC[NH+](C(C)C)C(C)C,P21/c,14,293.0,9.6756,19.0968,8.3327,90.0,94.984,90.0,1533.837,4,2.66,alpha,Sb,Cl,2.3561,2.4143,3.0789,2.4764,3.7896,2.8076,90.4,84.248,88.751,147.783,84.662,174.582,92.908,69.467,87.89,87.831,114.954,90.765,116.222,173.371,70.2,2.8205,0.03153443,200.4943,4.823,,1.0,0.0,4.823,4.823,4.823,,,
90,IFEDUW01,10.1002/chem.202202916,"Wen-Juan Wei, Hong-Qiang Gao, Xiao-Hua Luo, Yun-Zhi Tang",Chem.-Eur.J. ,2023,29.0,e2022029,CC[NH+](C(C)C)C(C)C,CC[NH+](C(C)C)C(C)C,P21/c,14,150.0,9.6468,18.8489,8.2894,90.0,94.696,90.0,1502.215,4,2.79,alpha,Sb,Cl,2.3652,2.4261,3.0429,2.4865,3.7317,2.8081,89.778,83.204,88.575,147.759,84.101,172.954,92.427,69.861,87.805,88.043,116.154,90.837,116.105,172.672,70.82,2.8101,0.02857054,203.387,4.7623,,1.0,0.0,4.7623,4.7623,4.7623,,,
91,IMEKES,10.1039/C6DT01032F,"S.Pandey, A.P.Andrews, A.Venugopal",Dalton Trans. ,2016,45.0,8705,[NH3+]c1c(C(C)C)cccc1C(C)C,[NH3+]c1c(C(C)C)cccc1C(C)C,C2221,20,296.0,17.363,24.704,9.8942,90.0,90.0,90.0,4243.974,8,2.8,gamma,Bi,I,,,,,,,,,,,,,,,,,,,,,,,,,,,,,,,,indirect,2.07,
92,IMEKES01,10.1039/C6DT01032F,"S.Pandey, A.P.Andrews, A.Venugopal",Dalton Trans. ,2016,45.0,8705,[NH3+]c1c(C(C)C)cccc1C(C)C,[NH3+]c1c(C(C)C)cccc1C(C)C,C2221,20,85.0,17.29,24.7674,9.8852,90.0,90.0,90.0,4233.123,8,3.19,gamma,Bi,I,,,,,,,,,,,,,,,,,,,,,,,,,,,,,,,,indirect,2.07,
93,IMEKES02,10.1039/C6DT01032F,"S.Pandey, A.P.Andrews, A.Venugopal",Dalton Trans. ,2016,45.0,8705,[NH3+]c1c(C(C)C)cccc1C(C)C,[NH3+]c1c(C(C)C)cccc1C(C)C,C2221,20,296.0,17.3001,24.7219,9.8813,90.0,90.0,90.0,4226.146,8,3.05,gamma,Bi,I,,,,,,,,,,,,,,,,,,,,,,,,,,,,,,,,indirect,2.07,
94,IMEMOC,10.1016/S1293-2558(03)00130-4,"S.Chaabouni, A.Hadrich, F.Romain, A.B.Salah",Solid State Sciences ,2003,5.0,1041,C[NH+](C)c1ccc(C)cc1,Cc1ccc(cc1)[NH+](C)C,Cc,9,293.0,13.78,14.943,8.192,90.0,113.391,90.0,1548.221,4,4.94,alpha,Sb,Cl,2.3646,2.4108,2.9403,2.4469,3.5914,2.933,91.156,85.927,93.176,148.283,83.523,172.111,90.435,86.401,96.52,82.421,99.921,90.441,118.437,172.346,65.412,2.7812,0.02429012,154.0828,3.9069 3.9069,,2.0,0.0,3.9069,3.9069,3.9069,indirect,3.47,
95,IMEMOC01,10.1021/acs.cgd.2c00257,"Fafa Wu, Qingyin Wei, Xiaoqi Li, Yi Liu, Weiqi Huang, Qin Chen, Bingxuan Li, Junhua Luo, Xitao Liu",Cryst.Growth Des. ,2022,22.0,3875,C[NH+](C)c1ccc(C)cc1,C[NH+](C)c1ccc(C)cc1,Cc,9,293.0,13.7784,14.942,8.2044,90.0,113.437,90.0,1549.742,4,2.69,alpha,Sb,Cl,2.3592,2.4063,2.9405,2.4492,3.5905,2.9331,91.274,85.923,93.055,148.317,83.566,172.157,90.596,86.52,96.288,82.252,99.701,90.683,118.548,172.385,65.33,2.7798,0.02442131,154.4712,3.9114 3.9114,,2.0,0.0,3.9114,3.9114,3.9114,indirect,3.47,
96,IMUHEG,10.1002/slct.202004010,"Xinru Hu, Jilin Wang, Wenhui Mao, Guoyuan Zheng, Shuyi Mo, Nan Tian, Bing Zhou, Fei Long, Zhengguang Zou",Chem. Sel. ,2021,6.0,1099,[nH+]1c(N)cc(C)cc1,[nH+]1c(N)cc(C)cc1,P21/c,14,293.0,7.9735,12.3244,15.3743,90.0,90.515,90.0,1510.75,4,9.62,alpha,Bi,I,2.9439,2.9502,3.2842,3.0884,3.2635,3.0985,99.185,90.918,94.536,167.149,86.584,168.002,87.692,89.915,92.721,85.057,81.209,94.335,94.882,178.731,83.921,3.1048,0.0018581,28.3168,4.1971 4.1971 4.7468 4.7468 4.1592 4.1592 4.7531 4.7531,4.1971 4.1971 4.1592 4.1592,8.0,4.0,4.1592,4.464,4.1782,indirect,1.6,No correction on sample mirror reflectance
97,IZUXAF,10.1039/D1TC01730F,"A.A.Babaryk, Y.Perez, M.Martinez, M.E.G.Mosquera, M.H.Zehender, S.A.Svatek, E.Antolin, P.Horcajada",J.Mater.Chem.C ,2021,9.0,11358,[nH]1c[nH+]c2ccccc12,[nH]1c[nH+]c2ccccc12.O,P-1,2,200.0,7.6497,9.884,11.3982,74.923,86.234,83.591,826.344,2,3.49,alpha,Bi,I,2.9093,2.9232,3.2646,3.1207,3.3548,3.1068,95.093,88.306,96.088,171.025,89.61,174.881,90.371,93.616,95.092,85.455,83.153,88.747,86.009,171.737,87.461,3.1132,0.00273527,17.8772,4.3223 4.3223 4.0754 3.8519,4.0754 3.8519,4.0,2.0,3.8519,4.143,3.9636,direct,2.08,
98,IZUXAF01,10.1039/D4QI01139B,"Guang-Ning Liu, Cheng-Cheng Gao, Fangzheng Qi, Wen-Tong Chen, Ning-Ning Zhang, Yiqiang Sun, Huaiqing Zhao, Guozhu Chen, Cuncheng Li",Inorg.Chem.Front. ,2024,11.0,4364,[nH]1c[nH+]c2ccccc12,[nH]1c[nH+]c2ccccc12.O,P-1,2,293.0,7.6459,9.891,11.4115,74.82,86.247,83.582,827.08,2,2.63,alpha,Bi,I,2.9018,2.9203,3.272,3.0904,3.352,3.0855,95.023,88.518,96.216,171.036,89.498,174.519,90.162,93.496,95.151,85.289,83.194,89.051,86.532,171.84,86.965,3.1037,0.00285286,17.7957,4.0767 3.8786,4.0767 3.8786,2.0,2.0,3.8786,3.9776,3.9776,,2.07,
99,IZUXEJ,10.1039/D1TC01730F,"A.A.Babaryk, Y.Perez, M.Martinez, M.E.G.Mosquera, M.H.Zehender, S.A.Svatek, E.Antolin, P.Horcajada",J.Mater.Chem.C ,2021,9.0,11358,[nH]1c[nH+]c2ccccc12,[nH]1c[nH+]c2ccccc12,Pbcn,60,293.0,12.2729,15.9359,7.7389,90.0,90.0,90.0,1513.572,4,2.39,alpha,Bi,I,2.9439,2.9439,3.2944,3.0783,3.2944,3.0783,102.252,89.406,91.674,167.301,86.634,167.301,86.634,89.406,91.674,88.025,79.485,94.049,94.049,177.307,88.025,3.1055,0.00216146,30.0215,4.3605 4.3605 4.3605 4.3605 4.7838 4.7838 4.7838 4.7838,,8.0,0.0,4.3605,4.5722,4.3605,direct,2.01,
100,JANFOW,10.1021/acs.inorgchem.6b02287,"H.A.Evans, J.G.Labram, S.R.Smock, Guang Wu, M.L.Chabinyc, R.Seshadri, Fred Wudl",Inorg.Chem. ,2017,56.0,395,C1=[S+]C([S]=C1)=c2sccs2,C1=[S+]C([S]=C1)=c2sccs2,Cc,9,296.0,7.6774,31.819,14.1598,90.0,104.535,90.0,3348.349,4,3.57,alpha,Bi,I,2.9064,2.9582,3.2275,3.1044,3.2726,3.0749,96.471,95.823,96.559,171.446,86.571,166.168,86.732,87.947,97.391,85.538,80.668,89.566,90.937,174.448,85.632,3.0907,0.00189518,33.1261,3.941 4.7766 3.8935 4.4325,3.941 3.8935,4.0,2.0,3.8935,4.2609,3.9172,CC,,
101,JEFGEG,10.1016/S0020-1693(00)83234-X,"D.J.Williams, P.H.Poor, G.Ramirez, D.Vanderveer",Inorg.Chim.Acta ,1989,165.0,167,C[n+]1ccn(C)c1SSc1[n+](C)ccn1C,C[n+]1ccn(C)c1SSc1[n+](C)ccn1C,P21/c,14,295.0,16.25,12.94,11.93,90.0,99.47,90.0,2474.394,4,0.0,no data,Sb,Cl,,,,,,,,,,,,,,,,,,,,,,,,,,,,,,,,,,
102,KEMBOW,10.1039/C7DT03622A,"A.Gagor, G.Banach, M.Weclawik, A.Piecha-Bisiorek, R.Jakubas",Dalton Trans. ,2017,46.0,16605,[nH+]1c(C)[nH]cc1,[nH]1c(C)[nH+]cc1,C2/c,15,330.0,13.5504,12.8989,7.8275,90.0,94.392,90.0,1364.114,4,2.73,alpha,Sb,I,2.8278,2.8278,3.2567,3.0262,3.2567,3.0262,93.28,90.36,93.88,172.901,88.145,172.901,88.145,90.36,93.88,85.527,86.689,92.327,92.327,177.054,85.527,3.0369,0.0033305,9.9833,4.3684 4.3684 4.3684 4.3684 3.9778 3.9778 3.9778 3.9778,3.9778 3.9778 3.9778 3.9778,8.0,4.0,3.9778,4.1731,3.9778,,2.17,
103,KEZJOO,CCDC 1195927,"S.S.Nagapetyan, A.R.Arakelova, E.A.Ziger, V.M.Koshkin, Yu.T.Struchkov, V.E.Shklover",Russ.J.Inorg.Chem ,1989,34.0,2244,c1ccc2c(c1)ccc[nH+]2,c1ccc2c(c1)ccc[nH+]2,Cc,9,295.0,16.083,14.826,7.699,90.0,118.09,90.0,1619.559,4,3.3,alpha,Bi,I,2.9052,2.912,3.3181,3.0813,3.2972,3.1043,94.568,90.865,93.87,172.475,88.759,173.763,89.824,91.801,94.539,86.75,83.004,88.631,90.148,174.717,86.744,3.103,0.00277053,12.183,4.2198 4.2198 4.8128 4.8128 4.7734 4.7734,,6.0,0.0,4.2198,4.602,4.2198,,,
104,KOYNIZ,10.1039/D4QI01139B,"Guang-Ning Liu, Cheng-Cheng Gao, Fangzheng Qi, Wen-Tong Chen, Ning-Ning Zhang, Yiqiang Sun, Huaiqing Zhao, Guozhu Chen, Cuncheng Li",Inorg.Chem.Front. ,2024,11.0,4364,n1(C)c[n+](C)c2ccccc12,n1(C)c[n+](C)c2ccccc12,P-1,2,293.0,7.6058,10.8679,11.5758,79.148,77.92,72.081,882.344,2,2.99,alpha,Bi,I,2.9193,2.9272,3.2858,3.0734,3.2879,3.0986,93.405,89.327,96.431,172.355,88.952,175.223,88.549,93.291,96.14,87.25,84.251,87.821,87.421,172.655,86.669,3.0987,0.00230925,15.2952,3.9531 4.843 4.8807 4.8807,3.9531,4.0,1.0,3.9531,4.6394,3.9531,,2.12,
105,KOYNIZ01,10.1016/j.seppur.2024.130998,"Y.Y.Wang, Y.Q.Wang, L.X.Bao, C.Wang, Zh.Wang, H.Zhu, H.J.Wang",Sep.Purif.Technol.,2025,360.0,130998,n1(C)c[n+](C)c2ccccc12,n1(C)c[n+](C)c2ccccc12,P-1,2,150.0,7.6031,10.8678,11.5699,79.193,77.972,72.053,881.681,2,3.59,alpha,Bi,I,2.9169,2.9271,3.284,3.0708,3.2865,3.098,93.479,89.33,96.445,172.347,88.912,175.109,88.523,93.213,96.265,87.183,84.261,87.783,87.435,172.603,86.671,3.0972,0.00230849,15.4979,3.9505 4.8338 4.8823 4.8823,3.9505,4.0,1.0,3.9505,4.6372,3.9505,indirect,2.01,
106,KOZMAN01,10.1039/dt9960000443,"C.J.Carmalt, L.J.Farrugia, N.C.Norman","J.Chem.Soc.,Dalton Trans. ",1996,,443,C1COCCOCCOCCOCCOCCO1.[Bi+](Br)Br,C1COCCOCCOCCOCCOCCO1.[Bi+](Br)Br,P-1,2,295.0,8.3265,11.169,15.064,109.846,97.841,103.309,1246.606,2,2.96,alpha,Bi,Br,2.6486,2.6562,3.2028,2.7962,3.0908,2.9108,94.402,89.01,93.414,165.181,85.002,161.888,87.223,88.782,92.275,74.808,92.445,105.752,101.202,178.299,80.408,2.8842,0.00521174,70.3414,4.3096,,0.5,0.0,4.3096,4.3096,4.3096,,,
107,KUVCUZ,10.1524/zkri.1992.202.14.281,"J.Belz, R.Weber, A.Roloff, B.Ross",Z.Krist.Cryst.Mater. ,1992,202.0,281,[NH3+]C(C)(C)C,[NH3+]C(C)(C)C,P21/n,14,295.0,7.052,20.018,8.452,90.0,95.31,90.0,1188.023,2,5.2,alpha,Sb,Cl,2.3714,2.4515,2.8902,2.99,3.4396,2.4093,91.109,84.82,83.23,164.877,92.916,175.485,82.326,103.86,92.022,95.193,80.29,90.138,100.657,173.101,84.536,2.7587,0.01972934,54.7431,3.5459 3.9819 3.9819,3.5459,3.0,1.0,3.5459,3.8366,3.5459,,,
108,LEVSEL,10.1088/0953-8984/18/22/009,"B.Kulicka, V.Kinzhybalo, R.Jakubas, Z.Ciunik, J.Baran, W.Medycki",J.Phys.:Condens.Matter ,2006,18.0,5087,[nH+]1ccc(N)cc1,[nH+]1ccc(N)cc1,C2/c,15,260.0,13.2196,13.4983,7.3256,90.0,120.509,90.0,1126.214,4,5.56,alpha,Bi,Cl,2.5105,2.5105,3.0038,2.7288,3.0038,2.7288,92.834,89.535,90.788,173.928,90.543,173.928,90.543,89.535,90.788,83.831,88.664,94.792,94.792,178.084,83.831,2.7477,0.00539561,12.1927,3.7374 3.7374 3.7374 3.7374 4.0081 4.0081 4.0081 4.0081,,8.0,0.0,3.7374,3.8728,3.7374,,,
109,LEVSEL01,10.1088/0953-8984/18/22/009,"B.Kulicka, V.Kinzhybalo, R.Jakubas, Z.Ciunik, J.Baran, W.Medycki",J.Phys.:Condens.Matter ,2006,18.0,5087,[nH+]1ccc(N)cc1,[nH+]1ccc(N)cc1,P21/c,14,100.0,11.175,13.595,7.2746,90.0,93.743,90.0,1102.83,4,2.28,alpha,Bi,Cl,2.4901,2.5451,2.9595,2.7404,3.0612,2.7256,92.594,85.921,92.19,169.807,90.043,174.275,89.358,95.311,90.464,85.179,86.818,95.061,94.318,177.765,83.48,2.7536,0.00551428,16.1032,3.709 3.7749 3.7749 3.7434 4.1594 4.1594,,6.0,0.0,3.709,3.8868,3.709,,,
110,LEWKEG,10.1039/C8DT00864G,"Tianyue Li, Qifei Wang, G.S.Nichol, C.A.Morrison, Hongwei Han, Yue Hu, N.Robertson",Dalton Trans. ,2018,47.0,7050,[NH3+]c1nccs1,[NH3+]c1nccs1,Pbca,61,120.0,18.5429,7.53048,19.1421,90.0,90.0,90.0,2672.944,8,4.12,alpha,Bi,I,2.9219,2.9511,3.2135,3.1275,3.2648,2.9511,99.258,89.35,94.574,170.8,89.646,168.838,85.298,89.817,97.348,86.952,81.839,89.748,87.629,174.609,87.683,3.0716,0.0019791,24.5692,4.3294 3.8835 3.8835 3.8618 3.8618 4.5251,3.8835 3.8835 3.8618 3.8618,6.0,4.0,3.8618,4.0575,3.8726,direct,1.78,
111,LEWKEG01,10.5517/ccdc.csd.cc1pf138,"Tianyue Li, G.S.Nichol",Thesis ,2019,,,[NH3+]c1nccs1,[NH3+]c1nccs1,Pbca,61,120.0,18.5429,7.53048,19.1421,90.0,90.0,90.0,2672.944,8,4.12,no data,Bi,I,,,,,,,,,,,,,,,,,,,,,,,,,,,,,,,,direct,1.78,
112,LEYHEC,10.1007/BF01670357,"A.Cornia, A.C.Fabretti, R.Grandi, W.Malavasi",J.Chem.Cryst. ,1994,24.0,277,[nH+]1ncsc1N,[nH+]1ncsc1N.n1ncsc1N,P21/a,14,295.0,7.622,18.977,12.821,90.0,102.77,90.0,1808.594,4,3.2,alpha,Bi,I,2.9168,2.9291,3.2511,3.0574,3.3187,3.115,92.373,95.248,94.753,176.677,91.625,172.134,90.267,88.095,95.83,87.167,84.41,85.916,88.533,170.989,85.054,3.098,0.00235206,16.242,4.4762 5.167 5.167 4.9549 4.9549,,5.0,0.0,4.4762,4.944,4.4762,,,
113,LIYGIJ,10.1515/mgmc.1999.22.7.439,"J.S.Casas, E.E.Castellano, M.D.Couce, A.Sanchez, J.Sordo, C.Taboada, E.M.Vazquez-Lopez",Main Group Met.Chem. ,1999,22.0,439,Cc1c(sc[n+]1Cc2c[nH+]c(nc2N)C)CCO,Cc1c(sc[n+]1Cc2c[nH+]c(nc2N)C)CCO.CC#N,P-1,2,295.0,10.606,10.801,13.272,110.78,92.62,101.65,1380.714,2,4.89,alpha,Sb,Cl,2.371,2.4078,3.0097,2.7876,3.6098,2.5063,89.993,81.196,87.214,159.231,89.348,169.308,89.866,74.312,91.076,84.006,114.736,94.524,95.192,175.412,87.99,2.782,0.02557026,135.549,3.7322,,1.0,0.0,3.7322,3.7322,3.7322,,,
114,NACNOX,10.1039/C5DT04464B,"S.A.Adonin, I.D.Gorokh, P.A.Abramov, P.E.Plyusnin, M.N.Sokolov, V.P.Fedin",Dalton Trans. ,2016,45.0,3691,C[n+]1ccccc1,C[n+]1ccccc1,P21/c,14,130.0,7.47341,13.3443,12.4703,90.0,91.9932,90.0,1242.878,4,2.19,alpha,Bi,Br,2.6789,2.6812,3.0953,2.8801,3.1207,2.8778,91.73,89.613,93.399,175.718,90.368,175.068,90.643,89.603,93.61,84.54,89.398,91.126,90.654,174.233,85.487,2.889,0.00366972,7.3337,3.8943 3.8943 3.9548 3.9548 4.2472 4.2472,,6.0,0.0,3.8943,4.0321,3.8943,,,
115,NAKLER,10.1088/0953-8984/16/46/004,"B.Kulicka, R.Jakubas, G.Bator, Z.Ciunik, W.Medycki",J.Phys.:Condens.Matter ,2004,16.0,8155,[nH+]1c(N)cccc1,Nc1[nH+]cccc1,P21/c,14,100.0,12.4841,13.1056,7.4915,90.0,105.843,90.0,1179.136,4,3.01,alpha,Sb,Br,2.5487,2.585,3.1196,2.7507,3.2937,2.8811,94.841,88.311,88.917,171.016,86.65,176.222,92.102,84.216,91.102,90.037,92.346,86.997,100.039,174.735,84.438,2.8631,0.00895297,20.3647,3.7139 3.8649 3.8649 3.6505 4.4777 4.4777,3.7139 3.6505,6.0,2.0,3.6505,4.0083,3.6822,,,
116,NAKLIV,10.1088/0953-8984/16/46/004,"B.Kulicka, R.Jakubas, G.Bator, Z.Ciunik, W.Medycki",J.Phys.:Condens.Matter ,2004,16.0,8155,[nH+]1c(N)cccc1,Nc1[nH+]cccc1,P21/c,14,100.0,11.3199,25.6398,7.5446,90.0,91.833,90.0,2188.624,8,3.89,alpha,Sb,Cl,2.3766,2.4112,3.0468,2.6436,3.2931,2.6751,93.042,85.092,87.446,167.212,86.585,176.574,90.411,83.934,89.953,90.242,97.592,89.199,104.896,174.0,81.083,2.7411,0.01512476,43.1264,3.6898 3.8954 3.8219 4.2128 3.8467 4.0064,,6.0,0.0,3.6898,3.9122,3.6898,,,
117,NAXWUI,10.1016/j.molstruc.2022.133102,"Xinru Hu, Yin Zhu, Jilin Wang, Guoyuan Zheng, Disheng Yao, Bencai Lin, Nan Tian, Bing Zhou, Fei Long",J.Mol.Struct. ,2022,1264.0,133102,[NH3+]Cc1ccccc1,[NH3+]Cc1ccccc1,P21/n,14,293.0,12.4166,7.833,15.9264,90.0,90.455,90.0,1548.941,4,3.79,alpha,Bi,I,2.9369,2.9744,3.2244,3.0775,3.2745,3.0903,96.65,89.531,94.187,169.337,88.185,170.869,86.499,91.97,94.208,86.352,82.689,92.695,92.589,177.434,84.923,3.0963,0.0015441,18.6921,5.0141 4.4809 4.4809 4.6545 4.3984 4.3984,,6.0,0.0,4.3984,4.5712,4.3984,direct,1.67,
118,NIMRIM,10.1039/C3CE41579A,"O.Toma, N.Mercier, M.Allain, C.Botta",CrystEngComm ,2013,15.0,8565,[O-][n+]1ccc(cc1)c2cc[nH+]cc2,[O-][n+]1ccc(cc1)c2cc[nH+]cc2.[O-][n+]1ccc(cc1)c2ccncc2,C2/c,15,293.0,23.695,26.6618,7.2913,90.0,95.95,90.0,4581.473,8,3.43,alpha,Bi,Cl,2.5249,2.5335,2.9542,2.7193,2.9685,2.7457,94.818,89.971,92.635,170.647,88.538,171.114,88.792,89.232,93.583,83.506,87.163,94.019,95.881,177.256,82.788,2.741,0.00415845,18.1958,8.5252 8.5252,,2.0,0.0,8.5252,8.5252,8.5252,,,
119,NODSEE,10.1039/b102697f,"J.Jozkow, W.Medycki, J.Zaleski, R.Jakubas, G.Bator, Z.Ciunik",Phys.Chem.Chem.Phys. ,2001,3.0,3222,[nH+]1ccccc1,[nH+]1ccccc1,Cc,9,298.0,12.717,12.894,7.274,90.0,118.49,90.0,1048.299,4,2.68,alpha,Bi,Cl,2.4545,2.5115,3.0287,2.7132,2.9331,2.7168,94.795,89.745,92.732,170.99,87.917,173.162,92.029,89.772,89.005,82.633,86.442,96.28,94.868,178.729,84.394,2.7263,0.00570649,18.3194,3.7298 3.7298 3.7656 3.7656 3.6334 3.6334,,6.0,0.0,3.6334,3.7096,3.6334,,,
120,NOKDAW,10.1007/s10876-024-02545-9,"Imen Tlili, H.Triki, M.S.M.Abdelbaky, A.Oueslati, G.Mousdis, S.Garcia-Granda, S.Chaabouni",J.Cluster Sci. ,2024,,,[nH+]1c(N)cccc1C,[nH+]1c(N)cccc1C,P-1,2,293.0,7.5453,10.1201,17.2471,81.959,88.675,69.989,1224.865,2,2.95,alpha,Sb,Cl,2.3838,2.4055,3.0404,2.598,3.333,2.6674,92.248,85.965,87.758,165.1,85.862,176.675,91.989,81.094,90.98,88.028,100.568,88.774,105.624,172.894,81.017,2.738,0.01580791,54.4789,3.7116 4.2696 4.273 4.4952 4.2382,,4.0,0.0,3.7116,4.1975,3.7116,direct,3.48,
121,NOSLOZ,10.1039/C9DT03207J,"I.W.H.Oswald, Hyochul Ahn, J.R.Neilson",Dalton Trans. ,2019,48.0,16340,c1c(Br)[nH+]c(cc1)c2nc(Br)ccc2,c1c(Br)[nH+]c(cc1)c2nc(Br)ccc2.O,C2/c,15,300.0,16.8894,16.2437,7.7193,90.0,108.266,90.0,2011.051,4,2.5,alpha,Bi,I,2.9549,2.9549,3.2206,3.0755,3.2206,3.0755,94.697,90.586,95.413,172.932,90.164,172.932,90.164,90.586,95.413,84.657,84.553,89.253,89.253,171.774,84.657,3.0837,0.00124087,15.3895,4.6421 4.6421 4.6421 4.6421,,4.0,0.0,4.6421,4.6421,4.6421,,2.07,
122,OLIGUO,10.5517/ccdc.csd.cc2773f1,S.Schmitz,CCDC ,2021,,,CC[n+]1ccc(N)cc1,CC[n+]1ccc(N)cc1,P21/c,14,150.0,12.5467,16.626,7.9153,90.0,100.467,90.0,1623.667,4,5.61,alpha,Bi,I,2.9224,2.9696,3.233,3.0664,3.3284,3.1306,97.844,90.756,90.815,168.66,86.611,170.238,88.588,89.441,95.75,86.672,82.79,89.332,98.075,175.219,84.01,3.1084,0.00207068,24.9282,4.181 4.988 4.988 4.3104 4.7424 4.7424,4.181,6.0,1.0,4.181,4.6587,4.181,,,
123,OQUBEK,10.1007/s10876-020-01829-0,"Peng Wang, Wen-Wen Sheng, Zhi-Rong Chen, Hao-Hong Li",J.Cluster Sci. ,2021,32.0,727,c1ccc2c(c1)cc[n+](c2)CCCC[n+](c3)ccc4c3cccc4,c1ccc2c(c1)cc[n+](c2)CCCC[n+](c3)ccc4c3cccc4,P-1,2,293.0,7.8582,9.993,11.741,72.13,81.75,82.26,864.393,1,3.54,alpha,Bi,I,2.893,2.9484,3.1769,3.147,3.3832,3.0188,94.686,88.41,94.535,172.65,92.498,170.771,88.365,92.527,94.601,82.718,84.677,93.947,87.075,172.122,85.506,3.0946,0.00279462,18.8376,4.3827 4.3827 4.0602 4.0763,4.0602 4.0763,4.0,2.0,4.0602,4.2255,4.0682,direct,2.12,
124,OQUBEK01,10.1007/s10876-020-01829-0,"Peng Wang, Wen-Wen Sheng, Zhi-Rong Chen, Hao-Hong Li",J.Cluster Sci. ,2021,32.0,727,c1ccc2c(c1)cc[n+](c2)CCCC[n+](c3)ccc4c3cccc4,c1ccc2c(c1)cc[n+](c2)CCCC[n+](c3)ccc4c3cccc4,P21/c,14,293.0,13.089,18.274,7.7188,90.0,105.46,90.0,1779.444,2,7.83,alpha,Bi,I,2.8053,2.9094,3.1189,3.0107,3.3087,3.0059,93.437,87.628,93.896,168.553,87.608,176.781,91.751,92.489,96.9,85.143,86.987,86.176,95.704,171.119,81.962,3.0265,0.0027565,21.7861,3.8353 4.012,3.8353 4.012,2.0,2.0,3.8353,3.9236,3.9236,direct,2.21,
125,PAKDAG,10.1080/13583149612331338667,"C.Jones, C.L.Raston, G.Smith",Main Group Chem. ,1996,1.0,353,c1cc(N)c2c(c1)ccc[nH+]2,c1cc(N)c2c(c1)ccc[nH+]2,P21/c,14,295.0,12.346,15.281,7.548,90.0,107.58,90.0,1357.494,4,7.7,alpha,Sb,Cl,2.3771,2.4015,3.2413,2.8862,3.1329,2.4748,94.41,89.166,87.874,178.562,89.997,167.047,87.66,84.996,92.918,80.024,91.697,99.538,93.408,177.831,88.727,2.7523,0.01634177,24.573,3.8584 4.1977,,2.0,0.0,3.8584,4.028,3.8584,,,
126,PANHIZ,10.31635/ccschem.021.202100873,"Guang-Ning Liu, Ruo-Yu Zhao, Rang-Dong Xu, Cuncheng Li, Guo-Cong Guo",CCS Chem. ,2021,3.0,1393,C[n+]1ccc(cc1)c2ccccc2,C[n+]1ccc(cc1)c2ccccc2,P21/n,14,293.0,7.6873,19.3966,12.9247,90.0,91.726,90.0,1926.295,4,3.42,alpha,Bi,I,2.9305,2.9517,3.2238,3.1177,3.3095,3.0556,96.006,87.766,97.76,166.349,89.921,172.359,86.471,96.629,94.641,86.436,80.305,92.001,88.161,172.089,83.931,3.0981,0.0019483,30.0124,4.4208 4.4208,,2.0,0.0,4.4208,4.4208,4.4208,direct,2.08,
127,PANHOF,10.31635/ccschem.021.202100873,"Guang-Ning Liu, Ruo-Yu Zhao, Rang-Dong Xu, Cuncheng Li, Guo-Cong Guo",CCS Chem. ,2021,3.0,1393,CC[n+]1ccc(cc1)c2ccccc2,CC[n+]1ccc(cc1)c2ccccc2,P21/n,14,293.0,7.689,19.9391,13.0443,90.0,100.586,90.0,1965.808,4,3.29,alpha,Sb,I,2.854,2.8572,3.258,3.0022,3.2231,3.0527,95.282,93.166,94.063,172.158,87.796,169.948,89.366,89.912,94.388,84.605,82.271,91.366,91.862,175.646,85.948,3.0412,0.00271461,17.2316,4.6949 4.6949,,2.0,0.0,4.6949,4.6949,4.6949,direct,2.22,
128,PANHUL,10.31635/ccschem.021.202100873,"Guang-Ning Liu, Ruo-Yu Zhao, Rang-Dong Xu, Cuncheng Li, Guo-Cong Guo",CCS Chem. ,2021,3.0,1393,[nH+]1ccc(cc1)c2ccccc2,[nH+]1ccc(cc1)c2ccccc2,P-1,2,293.0,7.6964,11.1439,11.4189,80.596,72.635,70.639,879.615,2,8.96,alpha,Bi,I,2.9085,2.9283,3.2782,3.0962,3.3035,3.07,96.059,91.57,95.317,173.247,89.606,171.696,89.34,89.119,94.031,86.687,83.532,89.282,89.057,173.716,85.698,3.0974,0.00243543,14.3442,4.7136 4.554 5.1677 5.1677,,4.0,0.0,4.554,4.9008,4.554,,,
129,PAQLAX,10.1039/C6SE00061D,"Tianyue Li, Yue Hu, C.A.Morrison, Wenjun Wu, Hongwei Han, N.Robertson",Sustainable Energy Fuels ,2017,1.0,308,[nH+]1ccccc1,[nH+]1ccccc1,P21/c,14,150.0,12.6997,28.3198,7.716,90.0,95.288,90.0,2763.272,8,6.34,alpha,Bi,I,2.9075,2.9191,3.2606,3.0856,3.2878,3.1052,93.8,90.318,95.188,172.978,87.39,174.435,89.19,91.181,94.927,86.718,85.05,88.994,89.822,174.87,87.256,3.0943,0.00231921,11.0588,4.0992 3.9447 4.4427 3.823 3.8452,4.0992 3.9447 3.823 3.8452,5.0,4.0,3.823,4.031,3.928,direct,1.98,
130,PAQLAX01,10.1039/C6SE00061D,"Tianyue Li, G.S.Nichol",Thesis ,2019,,,[nH+]1ccccc1,[nH+]1ccccc1,P21/c,14,150.0,12.6997,28.3198,7.716,90.0,95.288,90.0,2763.272,8,6.34,no data,Bi,I,,,,,,,,,,,,,,,,,,,,,,,,,,,,,,,,direct,1.98,
131,PAQLEB,10.1039/C6SE00061D,"Tianyue Li, Yue Hu, C.A.Morrison, Wenjun Wu, Hongwei Han, N.Robertson",Sustainable Energy Fuels ,2017,1.0,308,C[n+]1ccccc1,C[n+]1ccccc1,P21/c,14,120.0,7.7618,14.0412,13.1959,90.0,92.959,90.0,1436.238,4,4.27,alpha,Bi,I,2.9097,2.9194,3.2699,3.1063,3.3029,3.1026,92.309,90.443,93.427,177.142,90.07,176.0,90.691,89.734,94.301,86.246,87.619,88.596,88.543,173.787,87.784,3.1018,0.00240601,5.9173,4.03 4.03 4.1097 4.1097 4.2837 4.2837,4.03 4.03 4.1097 4.1097,6.0,4.0,4.03,4.1411,4.0699,direct,2.17,
132,PAQLEB01,10.1039/C6SE00061D,"Tianyue Li, G.S.Nichol",Thesis ,2019,,,C[n+]1ccccc1,C[n+]1ccccc1,P21/c,14,120.0,7.7618,14.0412,13.1959,90.0,92.959,90.0,1436.238,4,4.27,no data,Bi,I,,,,,,,,,,,,,,,,,,,,,,,,,,,,,,,,direct,2.17,
133,PAQLEB02,10.1007/s10870-021-00901-5,"R.D.Pike, N.E.Marshall, A.L.Martucci",J.Chem.Cryst. ,2022,52.0,161,C[n+]1ccccc1,C[n+]1ccccc1,P21/c,14,100.0,7.753,14.0237,13.1807,90.0,92.763,90.0,1431.415,4,1.84,alpha,Bi,I,2.9111,2.9189,3.2703,3.1014,3.3023,3.099,92.391,90.382,93.381,177.145,90.077,176.063,90.711,89.682,94.203,86.334,87.645,88.585,88.554,173.87,87.812,3.1005,0.00239966,5.7671,4.0968 4.0968 4.0232 4.0232 4.28 4.28,4.0968 4.0968 4.0232 4.0232,6.0,4.0,4.0232,4.1333,4.06,direct,2.17,
134,PEPSUC,10.1021/acs.cgd.2c00634,"Li Yao, Kan-Hao Xue, Haoyu Tong, Chao Chen, Guangda Niu, Wenlong Yang, Jiang Tang",Cryst.Growth Des. ,2022,22.0,5552,[NH3+][C@@H](C)c1ccccc1,[NH3+][C@@H](C)c1ccccc1,P212121,19,293.0,7.68966,12.94116,33.04855,90.0,90.0,90.0,3288.764,4,5.41,alpha,Sb,I,2.8516,2.8839,3.2662,3.0099,3.2602,3.0439,92.024,94.066,94.968,171.05,87.075,170.034,87.926,91.373,95.002,85.725,83.29,91.454,92.23,173.58,85.914,3.0526,0.00289043,23.9275,4.2308 4.0616 4.6587 4.6732 4.2905,4.0616,4.5,1.0,4.0616,4.383,4.0616,,,
135,PEPTAJ,10.1021/acs.cgd.2c00634,"Li Yao, Kan-Hao Xue, Haoyu Tong, Chao Chen, Guangda Niu, Wenlong Yang, Jiang Tang",Cryst.Growth Des. ,2022,22.0,5552,[NH3+][C@H](C)c1ccccc1,[NH3+][C@H](C)c1ccccc1,P212121,19,295.0,7.68902,12.93929,33.04001,90.0,90.0,90.0,3287.166,4,2.94,alpha,Sb,I,2.8492,2.8826,3.2653,3.0094,3.2603,3.0431,92.058,94.086,94.963,171.06,87.08,170.013,87.962,91.322,94.972,85.714,83.286,91.458,92.242,173.574,85.903,3.0517,0.00291183,23.9349,4.2306 4.064 4.6585 4.6736 4.29,4.064,4.5,1.0,4.064,4.3833,4.064,,,
136,PEPYIT,10.1016/j.solidstatesciences.2006.05.013,"B.Kulicka, R.Jakubas, Z.Ciunik",Solid State Sciences ,2006,8.0,1229,[nH+]1ccc(C)cc1,[nH+]1ccc(C)cc1,P21/c,14,293.0,12.0105,13.5809,7.7637,90.0,90.341,90.0,1266.341,4,3.92,alpha,Sb,Br,2.5419,2.5808,3.2091,2.9049,3.3145,2.7289,93.126,86.94,89.368,174.061,89.52,174.936,89.804,83.328,93.407,85.133,97.013,91.657,95.366,176.655,85.948,2.88,0.01053672,17.8868,3.8803 4.2119 4.2119 4.1024 4.0467 4.0467,,6.0,0.0,3.8803,4.0833,3.8803,,,
137,PETLOT,10.1039/D2TC02601E,"Z.Siddique, J.L.Payne, M.T.Sajjad, N.Mica, D.B.Cordes, A.M.Z.Slawin, I.D.W.Samuel, A.Iqbal, J.T.S.Irvine",J.Mater.Chem.C ,2023,11.0,223,[NH3+]c1ccc([NH3+])cc1,[NH3+]c1ccc([NH3+])cc1.O.O,P21/c,14,173.0,7.234,12.09,12.753,90.0,98.21,90.0,1103.934,2,3.2,alpha,Bi,Br,2.662,2.6667,3.1227,2.8833,3.1251,2.8474,95.82,91.839,90.42,173.816,88.222,172.264,91.544,88.584,93.882,87.299,83.864,87.432,93.807,174.514,87.147,2.8845,0.00426552,12.2022,3.9459 3.9459 3.8173 3.8173 3.5594 3.5594,3.5594 3.5594,6.0,2.0,3.5594,3.7742,3.5594,direct,2.64,
138,PICBBI,10.1021/j100870a028,"B.K.Robertson, W.G.McPherson, E.A.Meyers",J.Phys.Chem. ,1967,71.0,3531,[nH+]1c(C)cccc1,[nH+]1c(C)cccc1,B21/c,14,295.0,24.66,13.4,7.63,90.0,90.0,90.0,2521.288,8,11.2,alpha,Bi,Br,2.6292,2.654,3.0836,2.9674,3.2705,2.8332,93.157,91.083,89.099,172.067,89.719,175.529,93.416,82.541,94.623,85.225,93.412,86.813,97.781,171.926,84.013,2.9063,0.00618771,21.9723,3.751 3.9379 3.9379 3.73 4.7251 4.7251,3.751 3.73,6.0,2.0,3.73,4.1345,3.7405,direct,2.87,
139,PICIBI,10.1021/j100870a028,"B.K.Robertson, W.G.McPherson, E.A.Meyers",J.Phys.Chem. ,1967,71.0,3531,[nH+]1c(C)cccc1,[nH+]1c(C)cccc1,B21/c,14,295.0,26.14,14.06,8.03,90.0,90.4,90.0,2951.181,8,12.6,alpha,Bi,I,2.8618,2.8835,3.2892,3.1218,3.4335,3.1438,93.131,92.867,90.716,172.849,89.112,173.885,91.583,84.636,95.365,87.153,89.548,85.916,96.129,173.049,84.344,3.1223,0.00427498,15.8118,4.1112 3.9386 3.9386 3.7459 4.6603 4.6603,4.1112 3.9386 3.9386 3.7459,6.0,4.0,3.7459,4.1758,3.9336,,,
140,PICOIA,CCDC 1232988,"H.A.Abdel-Rehim, E.A.Meyers",Cryst.Struct.Commun. ,1973,2.0,121,[nH+]1c(C)cccc1,[nH+]1c(C)cccc1,B21/c,14,295.0,25.766,13.993,8.006,90.0,90.8,90.0,2886.231,8,3.8,alpha,Sb,I,2.7851,2.847,3.2669,3.0379,3.473,3.0461,93.411,90.463,89.904,171.511,88.982,176.064,92.24,83.656,94.723,87.068,92.604,86.033,98.154,173.002,83.339,3.076,0.00587383,20.2215,3.9918 4.0499 4.0499 3.7775 4.6739 4.6739,3.9918 4.0499 4.0499 3.7775,6.0,4.0,3.7775,4.2028,3.9673,,,
141,POVYUU,10.1007/BF02576443,"S.Chaabouni, S.Kamoun, J.Jaud",J.Chem.Cryst. ,1997,27.0,527,[NH3+]CC[NH3+],[NH3+]CC[NH3+].O.O.O.O,P21/c,14,295.0,7.476,13.194,13.916,90.0,95.22,90.0,1366.958,2,4.2,alpha,Bi,I,2.8915,2.9598,3.2261,3.0666,3.3142,3.0939,93.553,90.417,95.776,174.276,89.527,175.571,89.161,91.987,93.799,88.485,84.097,88.193,85.737,173.762,88.671,3.092,0.00219097,11.4376,4.4354 4.4354 3.8092 3.8092 4.3456 4.3456,3.8092 3.8092,6.0,2.0,3.8092,4.1967,3.8092,,,
142,POYGAO,10.1016/j.poly.2019.114335,"S.Pandey, T.Chattopadhyay, S.Dev, Y.Patil, C.L.Carpenter-Warren, C.Sinha",Polyhedron ,2020,179.0,114335,[nH+]1ccc(N(C)C)cc1,[nH+]1ccc(N(C)C)cc1,P-1,2,93.0,7.8158,10.6904,11.1768,69.742,69.7,70.83,798.339,2,5.22,alpha,Bi,I,2.9191,2.9297,3.2599,3.1081,3.2793,3.0911,94.05,90.381,92.368,176.061,90.072,174.25,89.169,89.133,91.892,86.986,86.595,91.765,89.995,177.265,87.502,3.0979,0.00207641,5.2014,4.5479 4.5479 4.0995 5.0654 5.0654 4.0681,4.0995 4.0681,6.0,2.0,4.0681,4.5657,4.0838,indirect,2.1,
143,POYGES,10.1016/j.poly.2019.114335,"S.Pandey, T.Chattopadhyay, S.Dev, Y.Patil, C.L.Carpenter-Warren, C.Sinha",Polyhedron ,2020,179.0,114335,[nH+]1c(N)cccc1N,[nH+]1c(N)cccc1N,Pbcn,60,293.0,12.083,15.268,7.876,90.0,90.0,90.0,1452.99,4,4.52,alpha,Bi,I,2.9162,2.9162,3.2696,3.084,3.2696,3.084,98.077,90.853,94.157,168.56,87.154,168.56,87.154,90.853,94.167,85.069,81.262,93.411,93.411,178.003,85.069,3.0899,0.00218198,24.1626,4.6634 4.6634 4.6634 4.6634 4.0672 4.0672 4.0672 4.0672,4.0672 4.0672 4.0672 4.0672,8.0,4.0,4.0672,4.3653,4.0672,indirect,1.97,
144,POYGES01,10.1107/S2053229620006130,"L.Senior, Anthony Linden","Acta Crystallogr.,Sect.C:Cryst.Struct.Chem. ",2020,76.0,562,[nH+]1c(N)cccc1N,[nH+]1c(N)cccc1N,P21/n,14,160.0,12.02106,7.8088,15.3298,90.0,90.053,90.0,1439.009,4,2.03,alpha,Bi,I,2.9188,2.9433,3.2247,3.066,3.3347,3.1003,98.91,91.714,92.812,168.288,86.159,168.192,87.213,89.749,94.815,87.133,80.486,91.004,95.489,177.845,85.263,3.098,0.00224286,26.2103,4.0896 4.0896 4.572 4.0462 4.0462 4.7094,4.0896 4.0896 4.0462 4.0462,6.0,4.0,4.0462,4.2588,4.0679,indirect,1.97,
145,POYGES02,10.1107/S2056989020003138,"T.P.Mawhinney, Y.Li, D.L.Chance, S.P.Kelley, V.V.Mossine","Acta Crystallogr.,Sect.E:Cryst.Commun. ",2020,76.0,562,[nH+]1c(N)cccc1N,[nH+]1c(N)cccc1N,P21/n,14,160.0,12.02106,7.8088,15.3298,90.0,90.053,90.0,1439.009,4,2.03,no data,Bi,I,,,,,,,,,,,,,,,,,,,,,,,,,,,,,,,,indirect,1.97,
146,POYGIW,10.1016/j.poly.2019.114335,"S.Pandey, T.Chattopadhyay, S.Dev, Y.Patil, C.L.Carpenter-Warren, C.Sinha",Polyhedron ,2020,179.0,114335,[nH+]1c(N)cc(N)cc1N,[nH+]1c(N)cc(N)cc1N,Pbcn,60,138.0,12.017,15.3261,7.81,90.0,90.0,90.0,1438.397,4,13.37,alpha,Bi,I,2.9246,2.9246,3.2768,3.0832,3.2768,3.0832,98.279,91.161,93.59,168.541,86.805,168.541,86.805,91.161,93.59,86.131,80.27,93.406,93.406,179.376,86.131,3.0949,0.00216556,24.113,4.6272 4.6272 4.6272 4.6272 4.0429 4.0429 4.0429 4.0429,4.0429 4.0429 4.0429 4.0429,8.0,4.0,4.0429,4.3351,4.0429,indirect,1.97,
147,PUBKUV,10.1021/acs.cgd.9b01338,"Ruo-Yu Zhao, Guang-Ning Liu, Qi-Sheng Liu, Peng-Fei Niu, Rang-Dong Xu, Zi-Han Wang, Tian-Hui Wei, Jie Zhang, Yi-Qiang Sun, Cuncheng Li",Cryst.Growth Des. ,2020,20.0,1009,[nH+]1cc(c2ccccc2)ccc1,[nH+]1cc(c2ccccc2)ccc1,C2/c,15,293.0,12.7208,18.6404,7.6661,90.0,93.125,90.0,1815.089,4,2.56,alpha,Sb,I,2.8499,2.8499,3.2722,3.023,3.2722,3.023,96.044,90.51,93.589,172.101,89.112,172.101,89.112,90.51,93.589,86.073,83.317,90.91,90.91,175.965,86.073,3.0484,0.0032332,12.8682,4.2258 4.2258 4.2258 4.2258,,4.0,0.0,4.2258,4.2258,4.2258,direct,2.2,
148,PUBKUV01,10.31635/ccschem.021.202100873,"Guang-Ning Liu, Ruo-Yu Zhao, Rang-Dong Xu, Cuncheng Li, Guo-Cong Guo",CCS Chem. ,2021,3.0,1393,[nH+]1ccc(cc1)c2ccccc2,[nH+]1ccc(cc1)c2ccccc2,C2/c,15,293.0,12.5904,18.0416,7.7839,90.0,92.539,90.0,1766.385,4,2.48,alpha,Sb,I,2.8301,2.8301,3.313,3.0359,3.313,3.0359,96.396,91.754,94.922,169.372,87.779,169.372,87.779,91.754,94.922,84.726,81.034,92.172,92.172,175.954,84.726,3.0597,0.00418176,22.8031,4.0117 4.0117 4.0117 4.0117,4.0117 4.0117 4.0117 4.0117,4.0,4.0,4.0117,4.0117,4.0117,direct,2.2,
149,PUCZES,10.1039/a705223e,"N.D.Kushch, A.A.Dyachenko, V.V.Gritsenko, P.Cassoux, C.Faulmann, A.Kobayashi, H.Kobayashi","J.Chem.Soc.,Dalton Trans. ",1998,,683,C1(SCCS2)=C2[Se]C([Se]1)=C3[Se]C(SCCS4)=C4[Se]3,C1(SCCS2)=C2[Se]C([Se]1)=C3[Se]C(SCCS4)=C4[Se]3,P21/n,14,295.0,24.67,22.73,7.508,90.0,98.56,90.0,4163.206,4,7.7,alpha,Bi,Cl,2.4761,2.5928,2.9831,2.8446,2.983,2.6181,90.919,89.382,90.308,174.205,91.572,166.104,86.489,88.098,93.412,80.414,92.56,99.312,93.786,175.051,84.154,2.7496,0.00532736,367.7802,6.5672 6.5022 6.6361,,1.5,0.0,6.5022,6.5685,6.5022,,,
150,PURMAQ,10.1071/C97036,"G.A.Bowmaker, P.C.Junk, A.M.Lee, B.W.Skelton, A.H.White",Aust.J.Chem. ,1998,51.0,293,c1cc2c(c3c(ccc[nH+]3)cc2)nc1,c1cc2c(c3c(ccc[nH+]3)cc2)nc1.O,P-1,2,295.0,12.119,10.169,7.247,69.3,75.05,77.92,800.252,2,3.5,alpha,Bi,Cl,2.5036,2.5573,2.9355,2.7576,2.9796,2.6945,94.22,90.467,92.806,171.071,89.483,170.794,89.553,90.744,93.851,82.298,85.681,94.109,94.651,175.75,82.774,2.738,0.0041629,19.1324,3.9424,,1.0,0.0,3.9424,3.9424,3.9424,,,
151,PURMIY,10.1071/C97036,"G.A.Bowmaker, P.C.Junk, A.M.Lee, B.W.Skelton, A.H.White",Aust.J.Chem. ,1998,51.0,293,[nH+]1c(cccc1)c2ncccc2,c1c[nH+]c(cc1)c2ncccc2,C2/c,15,295.0,12.442,18.41,7.714,90.0,92.8,90.0,1764.838,4,8.0,alpha,Bi,I,2.9035,2.9035,3.2997,3.0957,3.2997,3.0957,95.048,91.144,95.01,172.422,88.586,172.422,88.586,91.144,95.01,86.521,83.035,89.497,89.497,174.683,86.521,3.0996,0.00272386,14.1384,3.9232 3.9232 3.9232 3.9232,3.9232 3.9232 3.9232 3.9232,4.0,4.0,3.9232,3.9232,3.9232,,,
152,PYDBSB,CCDC 1240483,"P.W.DeHaven, R.A.Jacobson",Cryst.Struct.Commun. ,1976,5.0,31,[nH+]1ccccc1,[nH+]1ccccc1,C2/c,15,295.0,11.824,13.04,7.703,90.0,93.89,90.0,1184.95,4,7.8,alpha,Sb,Br,2.5647,2.5647,3.23,2.8214,3.23,2.8214,94.583,88.535,90.821,172.572,88.101,172.572,88.101,88.535,90.821,85.111,89.181,96.025,96.025,178.411,85.111,2.872,0.00909885,14.0849,3.5926 3.5926 3.5926 3.5926 4.2719 4.2719 4.2719 4.2719,3.5926 3.5926 3.5926 3.5926,8.0,4.0,3.5926,3.9322,3.5926,direct,2.61,
153,PYDBSB01,10.1021/ic50141a046,"J.M.Stewart, K.L.McLaughlin, J.J.Rossiter, J.R.Hurst, R.G.Haas, V.J.Rose, B.R.Ciric, J.A.Murphy, S.L.Lawton",Inorg.Chem. ,1974,13.0,2767,[nH+]1ccccc1,[nH+]1ccccc1,C2/c,15,295.0,11.82,13.06,7.69,90.0,93.9,90.0,1184.35,4,0.0,no data,Sb,Br,,,,,,,,,,,,,,,,,,,,,,,,,,,,,,,,direct,2.61,
154,PYDBSB02,10.1515/zna-1996-5-664,"K.Yamada, T.Ohtani, S.Shirakawa, H.Ohki, T.Okuda, T.Kamiyama, K.Oikawa","Z.Naturforsch.,A:Phys.Sci. ",1996,51.0,739,[nH+]1ccccc1,[nH+]1ccccc1,P-1,2,116.0,8.674,8.797,7.609,89.96,95.07,95.06,576.066,2,1.2,alpha,Sb,Br,2.6054,2.6916,3.3227,2.716,3.144,2.8827,93.242,92.509,89.185,178.625,89.704,168.188,88.554,88.118,87.312,81.218,86.117,103.031,90.643,175.652,90.568,2.8937,0.00800823,26.6509,3.5976 4.2321 4.2321 3.2634 4.1796 4.1796,3.5976 3.2634,6.0,2.0,3.2634,3.9474,3.4305,direct,2.61,
155,PYDBSB03,10.1515/zna-1996-5-664,"K.Yamada, T.Ohtani, S.Shirakawa, H.Ohki, T.Okuda, T.Kamiyama, K.Oikawa","Z.Naturforsch.,A:Phys.Sci. ",1996,51.0,739,[nH+]1ccccc1,[nH+]1ccccc1,C2/c,15,295.0,11.825,13.048,7.698,90.0,93.87,90.0,1185.036,4,1.9,alpha,Sb,Br,2.6241,2.6241,3.2608,2.7875,3.2608,2.7875,93.654,89.61,89.412,171.984,86.77,171.984,86.77,89.61,89.412,85.944,88.111,98.088,98.088,174.419,85.944,2.8908,0.0087235,18.4105,3.5222 3.5222 3.5222 3.5222 4.2401 4.2401 4.2401 4.2401,3.5222 3.5222 3.5222 3.5222,8.0,4.0,3.5222,3.8812,3.5222,direct,2.61,
156,PYDBSB04,10.1246/bcsj.74.77,"K.Yamada, T.Tsuda, C.Holst, T.Okuda, H.Ehrenberg, I.Svoboda, H.-G.Krane, H.Fuess",Bull.Chem.Soc.Jpn. ,2001,74.0,77,[nH+]1ccccc1,[nH+]1ccccc1,C2/c,15,295.0,11.837,13.045,7.699,90.0,93.852,90.0,1186.145,4,5.17,alpha,Sb,Br,2.5683,2.5683,3.2267,2.8205,3.2267,2.8205,94.464,88.56,90.731,172.64,88.066,172.64,88.066,88.56,90.731,85.241,89.138,96.083,96.083,178.23,85.138,2.8718,0.00891987,13.9691,3.593 3.593 3.593 3.593 4.2794 4.2794 4.2794 4.2794,3.593 3.593 3.593 3.593,8.0,4.0,3.593,3.9362,3.593,direct,2.61,
157,PYDBSB05,10.1246/bcsj.74.77,"K.Yamada, T.Tsuda, C.Holst, T.Okuda, H.Ehrenberg, I.Svoboda, H.-G.Krane, H.Fuess",Bull.Chem.Soc.Jpn. ,2001,74.0,77,[nH+]1ccccc1,[nH+]1ccccc1,P-1,2,170.0,7.635,8.712,8.798,95.135,90.404,94.629,580.899,2,10.91,alpha,Sb,Br,2.5607,2.5789,3.1351,2.9336,3.2969,2.724,94.573,87.405,87.677,170.851,88.822,174.624,87.2,91.254,92.694,87.886,87.42,92.345,99.665,176.478,83.857,2.8715,0.00926289,18.0794,3.4835 4.202 4.202 3.6311 4.2323 4.2323,3.4835 3.6311,6.0,2.0,3.4835,3.9972,3.5573,direct,2.61,
158,PYDBSB06,10.1246/bcsj.74.77,"K.Yamada, T.Tsuda, C.Holst, T.Okuda, H.Ehrenberg, I.Svoboda, H.-G.Krane, H.Fuess",Bull.Chem.Soc.Jpn. ,2001,74.0,77,[nH+]1ccccc1,[nH+]1ccccc1,P-1,2,110.0,7.608,8.678,8.788,95.013,89.889,95.134,575.655,2,10.46,alpha,Sb,Br,2.5616,2.5792,3.1107,2.9503,3.3098,2.7073,94.563,87.102,86.936,170.248,88.838,175.244,87.195,92.129,93.032,88.447,86.791,91.454,100.488,175.772,83.725,2.8698,0.00938893,20.5226,3.4603 4.1685 4.1685 3.6283 4.219 4.219,3.4603 3.6283,6.0,2.0,3.4603,3.9773,3.5443,direct,2.61,
159,PYDBSB07,10.1039/D2CP01996E,"A.D.Nicholas, L.C.Garman, N.Albano, C.L.Cahill",Phys.Chem.Chem.Phys. ,2022,24.0,15305,[nH+]1ccccc1,[nH+]1ccccc1,P-1,2,100.0,7.592,8.6466,8.775,84.957,89.797,84.688,571.335,1,2.87,alpha,Sb,Br,2.5569,2.5778,3.1036,2.9502,3.3077,2.6995,94.658,86.955,86.589,170.073,88.906,175.452,87.162,92.314,93.084,88.692,86.628,91.196,100.825,175.493,83.665,2.866,0.00943481,21.6859,3.4466 4.1494 4.1494 3.618 4.2042 4.2042,3.4466 3.618,6.0,2.0,3.4466,3.962,3.5323,direct,2.61,
